Repository: Richer321/Material-lab

# 材料性能数据库

一个用于存储、检索、对比和管理各种材料性能数据的 Web 应用系统。

## 功能特性

- ✅ **材料管理**：支持材料的增删改查操作
- ✅ **智能搜索**：按名称、牌号、类别快速搜索材料
- ✅ **性能数据**：记录材料的机械、热、电等性能数据
- ✅ **成分管理**：记录材料的化学成分和含量
- ✅ **数据来源**：追溯数据的文献、手册、实验等来源
- ✅ **材料对比**：选择多个材料进行性能对比
- ✅ **数据导入**：支持 CSV 批量导入材料数据
- ✅ **数据导出**：导出材料数据为 CSV 格式

## 技术栈

- **框架**：Next.js 15 (App Router)
- **语言**：TypeScript
- **样式**：Tailwind CSS
- **数据库**：Prisma + SQLite
- **运行环境**：Node.js

## 安装步骤

### 1. 克隆项目

```bash
git clone <repository-url>
cd materials-db
```

### 2. 安装依赖

```bash
npm install
```

### 3. 初始化数据库

```bash

# 生成 Prisma Client
npm run db:generate

# 创建数据库表
npm run db:push

# 填充基础示例数据 (11 种材料)
npm run db:seed

# 填充扩展金属材料数据 (14 种传统钢材)
npm run db:seed:metals

# 填充扩展不锈钢材料数据 (17 种)
npm run db:seed:stainless

# 填充扩展钛合金材料数据 (13 种)
npm run db:seed:titanium

# 填充扩展铝合金材料数据 (19 种)
npm run db:seed:aluminum

# 填充扩展铜合金材料数据 (17 种)
npm run db:seed:copper

# 填充扩展镁合金材料数据 (19 种)
npm run db:seed:magnesium

# 填充扩展铸造铝合金材料数据 (19 种)
npm run db:seed:casting-aluminum

# 填充扩展镍钛合金材料数据 (14 种)
npm run db:seed:niti

# 填充扩展陶瓷材料数据 (20 种)
npm run db:seed:ceramics

# 填充扩展氮化硅陶瓷材料数据 (8 种)
npm run db:seed:silicon-nitride

# 填充扩展工程塑料材料数据 (16 种)
npm run db:seed:plastics

# 填充扩展其他高分子材料数据 (17 种)
npm run db:seed:polymers

# 填充扩展通用工程塑料数据 (14 种)
npm run db:seed:general-plastics

# 填充贵金属材料数据 (5 种) - PFA电极材料
npm run db:seed:precious-metals

# 填充医用高分子材料数据 (11 种) - PFA导管材料
npm run db:seed:medical-polymers

# 填充钴铬合金材料数据 (5 种) - PFA支撑结构材料
npm run db:seed:cobalt-chromium

# 检查数据统计
npm run db:check
```

### 4. 启动开发服务器

```bash
npm run dev
```

访问 [http://localhost:3000](http://localhost:3000) 查看应用。

## 数据库管理

### 查看数据库

```bash
npm run db:studio
```

这会打开 Prisma Studio，可以在浏览器中查看和编辑数据库。

### 重置数据库

```bash

# 删除数据库
rm prisma/dev.db

# 重新创建并填充数据
npm run db:push
npm run db:seed
```

## 项目结构

```
materials-db/
├── prisma/
│   ├── schema.prisma        # 数据库模型定义
│   └── seed.ts              # 示例数据脚本
├── src/
│   ├── app/                 # Next.js App Router 页面
│   │   ├── api/            # API 路由
│   │   ├── materials/      # 材料相关页面
│   │   ├── compare/        # 材料对比页面
│   │   ├── import/         # 数据导入页面
│   │   └── export/         # 数据导出页面
│   ├── components/         # React 组件
│   │   ├── ui/            # 基础 UI 组件
│   │   ├── material/      # 材料相关组件
│   │   └── forms/         # 表单组件
│   ├── lib/               # 工具库
│   │   ├── db/           # 数据库客户端
│   │   ├── services/     # 业务逻辑服务
│   │   └── utils/        # 工具函数
│   └── types/            # TypeScript 类型定义
├── public/               # 静态文件
└── package.json
```

## 数据模型

### Material（材料）
- 基本信息：名称、牌号、类别、描述
- 关联：性能数据、成分数据、数据来源

### MaterialProperty（性能数据）
- 属性分类：机械、热、电、光学性能
- 数值支持：单值、范围值
- 测试信息：温度、条件、标准

### MaterialComposition（成分数据）
- 元素/组分名称
- 含量：单值或范围值

### DataSource（数据来源）
- 类型：文献、手册、实验、供应商、网站
- 详细信息：作者、年份、出版商、链接

## 材料数据

### 数据统计

- **总材料数**: 233 种
- **性能数据**: 2200+ 条
- **成分数据**: 950+ 条
- **材料类别**: 18 个 (4 个主类别 + 14 个金属子类别)

### 材料分类

#### 金属材料 (99 种)
- **碳钢** (3 种): Q235普通碳素结构钢、45号优质碳素结构钢、65Mn弹簧钢
- **工具钢** (3 种): T10碳素工具钢、CrWMn合金工具钢、W18Cr4V高速工具钢
- **模具钢** (4 种): Cr12冷作模具钢、Cr12MoV冷作模具钢、H13热作模具钢、P20塑料模具钢
- **不锈钢** (17 种): 304L、316、321、347、409、410、420、430、431、439、440C、444、904L、2205、2507、17-4PH、15-5PH
- **钛合金** (13 种): TA1、TA3、TA4、TC10、TC11、TB2、TB6、Ti-6Al-7Nb、Ti-13Nb-13Zr、Ti-153、Ti-5553、Ti-3Al-2.5V、Ti-811
- **铝合金** (19 种): 1060、1100、2017、2024、2A12、3003、3004、3A21、5052、5083、5A03、5A06、6061、6063、6A02、6082、7075、7A04、7A09
- **铸造铝合金** (19 种): A356、356、A380、380、319、383、384、413、A360、360、518、206、242、ZL101、ZL102、ZL104、ZL105、ZL201、ZL301
- **铜合金** (17 种): T2、H62、H68、H70、H80、HPb59-1、QSn6.5-0.1、QSn7-0.2、QSn4-3、QAl9-4、QAl10-4-4、QBe2、QSi3-1、B10、B19、B30、BZn15-20
- **镁合金** (19 种): AZ31、AZ61、AZ91、ZK30、ZK60、AM50、AM60、WE43、MB1、MB2、MB3、MB8、MB15、ZM1、ZM2、ZM3、ZM4、ZM5、ZM6
- **镍钛合金** (14 种): NiTi近等原子比、NiTi超弹性、NiTi高温型、NiTiNb宽滞后、NiTiCu铜改性、NiTiFe铁改性、NiTiCr铬改性、NiTi医用、NiTi航空航天、NiTi线材、NiTi薄板、NiTi高阻尼、NiTi轧制带材
- **贵金属** (5 种): 铂(Pt-99.95)、铱(Ir-99.9)、铂-铱合金(PtIr-90/10)、铂-铱合金(PtIr-95/5)、金(Au-99.99)
- **钴铬合金** (5 种): L605钴铬高温合金、MP35N钴镍铬钼合金、F75铸造钴铬钼合金、F799锻造钴铬钼合金、F1537锻造钴铬镍钼铁合金
- **其他金属**: 304不锈钢、纯钛TA2、TC4钛合金

#### 陶瓷材料 (30 种)
- **氧化物陶瓷** (4 种): 氧化铝、氧化锆、氧化镁、氧化钇稳定氧化锆
- **碳化物陶瓷** (3 种): 碳化硅、碳化硼、碳化钨硬质合金
- **氮化物陶瓷** (11 种): 氮化硅、氮化铝、氮化硼、热压氮化硅、反应烧结氮化硅、气压烧结氮化硅、自增韧氮化硅、Sialon陶瓷、无压烧结氮化硅、氮化硅轴承球、高热导氮化硅
- **硼化物陶瓷** (2 种): 硼化钛、硼化锆
- **硅化物陶瓷** (2 种): 硅化钼、二硅化钽
- **功能陶瓷** (2 种): 钛酸钡压电陶瓷、压电石英陶瓷
- **传统陶瓷** (3 种): 莫来石、堇青石、尖晶石
- **复合陶瓷** (1 种): 氧化铝增韧陶瓷
- **微晶玻璃** (1 种): 锂铝硅陶瓷
- **其他陶瓷** (1 种): 玻璃纤维增强复合材料

#### 聚合物材料 (49 种)
- **通用塑料**: PP聚丙烯、LDPE低密度聚乙烯、HDPE高密度聚乙烯、PVC聚氯乙烯、PS聚苯乙烯、HIPS高抗冲聚苯乙烯、ABS、SAN、ASA、MS、SB
- **聚酰胺**: PA6尼龙6、PA66尼龙66、PA11尼龙11、PA12尼龙12
- **聚碳酸酯**: PC聚碳酸酯
- **聚甲醛**: POM聚甲醛
- **聚酯**: PBT聚对苯二甲酸丁二醇酯、PET聚对苯二甲酸乙二醇酯
- **高性能工程塑料**: PEEK聚醚醚酮、PPS聚苯硫醚、LCP液晶聚合物
- **特种工程塑料**: PSU聚砜、PES聚醚砜、PI聚酰亚胺
- **聚烯烃**: UHMWPE超高分子量聚乙烯、HDPE高密度聚乙烯
- **氟塑料**: PTFE聚四氟乙烯、PFA全氟烷氧基树脂、ETFE乙烯-四氟乙烯共聚物、PVDF聚偏氟乙烯
- **丙烯酸酯**: PMMA聚甲基丙烯酸甲酯
- **聚苯醚**: PPO聚苯醚
- **橡胶/弹性体**: NR天然橡胶、SBR丁苯橡胶、NBR丁腈橡胶、EPDM三元乙丙橡胶、VMQ硅橡胶、FKM氟橡胶、TPU热塑性聚氨酯、TPE热塑性弹性体

File: ALUMINUM_DATA.md
# 铝合金材料数据扩展

## 概述

本数据库已添加 19 种铝合金材料，涵盖了工业纯铝、硬铝、防锈铝、锻铝、超硬铝等主要铝合金类型。

所有性能数据参考 MatWeb Database。

## 材料列表

### 1xxx系列 - 工业纯铝 (2 种)

#### 1. 1060 工业纯铝
- **牌号**: 1060
- **描述**: 工业纯铝，铝含量≥99.6%，具有良好的耐腐蚀性、导电性和导热性，用于导电排、化工设备
- **性能数据**:
  - 抗拉强度: 70-110 MPa
  - 屈服强度: 20-55 MPa
  - 延伸率: 4-25%
  - 硬度: 15-25 HBW
  - 密度: 2.70 g/cm³
  - 电导率: 55-60 %IACS
  - 热导率: 220 W/(m·K)
  - 熔点: 660°C

#### 2. 1100 工业纯铝
- **牌号**: 1100
- **描述**: 工业纯铝，铝含量≥99.0%，具有优良的耐腐蚀性和成形性，用于炊具、化工设备
- **性能数据**:
  - 抗拉强度: 90-135 MPa
  - 屈服强度: 30-120 MPa
  - 延伸率: 3-30%
  - 硬度: 20-35 HBW
  - 密度: 2.71 g/cm³
  - 电导率: 57-59 %IACS

### 2xxx系列 - 铝铜合金 (硬铝) (3 种)

#### 3. 2024 铝铜合金 (硬铝)
- **牌号**: 2024-T4
- **描述**: Al-Cu-Mg系高强铝合金，是最早的航空用铝合金，用于飞机结构件、铆钉
- **性能数据**:
  - 抗拉强度 (T4): 425-470 MPa
  - 屈服强度 (T4): 275 MPa
  - 延伸率 (T4): 10-20%
  - 硬度 (T4): 115-125 HBW
  - 疲劳强度: 140 MPa
  - 密度: 2.78 g/cm³
  - 弹性模量: 72-74 GPa

#### 4. 2017 铝铜合金
- **牌号**: 2017-T4
- **描述**: Al-Cu-Mg系硬铝，具有高强度和良好的切削性能，用于飞机结构件、螺栓
- **性能数据**:
  - 抗拉强度 (T4): 370-430 MPa
  - 屈服强度 (T4): 220 MPa
  - 延伸率 (T4): 10-16%
  - 硬度 (T4): 100-115 HBW
  - 密度: 2.79 g/cm³

#### 5. 2A12 铝铜合金 (LY12)
- **牌号**: 2A12-T4
- **描述**: 国产硬铝，相当于2024，是应用最广的航空结构铝合金
- **性能数据**:
  - 抗拉强度 (T4): 420-460 MPa
  - 屈服强度 (T4): 280 MPa
  - 延伸率 (T4): 10-15%
  - 硬度 (T4): 120 HBW
  - 剪切强度: 265 MPa

### 3xxx系列 - 铝锰合金 (防锈铝) (3 种)

#### 6. 3003 铝锰合金 (防锈铝)
- **牌号**: 3003-H14
- **描述**: Al-Mn系防锈铝，具有优良的耐腐蚀性和加工性能，用于化工设备、食品容器
- **性能数据**:
  - 抗拉强度 (H14): 140-160 MPa
  - 屈服强度 (H14): 120 MPa
  - 延伸率 (H14): 3-10%
  - 硬度 (H14): 35-45 HBW
  - 密度: 2.73 g/cm³
  - 热导率: 190 W/(m·K)

#### 7. 3004 铝锰合金
- **牌号**: 3004-H34
- **描述**: Al-Mg-Mn系防锈铝，强度高于3003，用于易拉罐、建筑材料
- **性能数据**:
  - 抗拉强度 (H34): 210-250 MPa
  - 屈服强度 (H34): 170 MPa
  - 延伸率 (H34): 4-10%
  - 硬度 (H34): 55-65 HBW

#### 8. 3A21 铝锰合金 (LF21)
- **牌号**: 3A21-O
- **描述**: 国产防锈铝，相当于3003，应用广泛的低强铝合金
- **性能数据**:
  - 抗拉强度 (O): 100-150 MPa
  - 屈服强度 (O): 40 MPa
  - 延伸率 (O): 18-22%
  - 硬度 (O): 25-35 HBW

### 5xxx系列 - 铝镁合金 (防锈铝) (4 种)

#### 9. 5052 铝镁合金 (防锈铝)
- **牌号**: 5052-H32
- **描述**: Al-Mg系防锈铝，具有优良耐腐蚀性和疲劳性能，用于船舶、汽车
- **性能数据**:
  - 抗拉强度 (H32): 210-260 MPa
  - 屈服强度 (H32): 180 MPa
  - 延伸率 (H32): 7-12%
  - 硬度 (H32): 60-75 HBW
  - 疲劳强度: 115 MPa
  - 密度: 2.68 g/cm³

#### 10. 5083 铝镁合金
- **牌号**: 5083-H116
- **描述**: Al-Mg-Mn系高强防锈铝，具有优异的耐海水腐蚀性，用于船舶、舰艇
- **性能数据**:
  - 抗拉强度 (H116): 270-340 MPa
  - 屈服强度 (H116): 200 MPa
  - 延伸率 (H116): 10-16%
  - 硬度 (H116): 80-95 HBW
  - 疲劳强度: 150 MPa

#### 11. 5A06 铝镁合金 (LF6)
- **牌号**: 5A06-O
- **描述**: 国产高镁防锈铝，具有高强度和耐海水腐蚀性，用于船舶、化工
- **性能数据**:
  - 抗拉强度 (O): 310-350 MPa
  - 屈服强度 (O): 160 MPa
  - 延伸率 (O): 12-16%
  - 硬度 (O): 80-95 HBW

#### 12. 5A03 铝镁合金 (LF3)
- **牌号**: 5A03-O
- **描述**: 国产防锈铝，具有良好焊接性和耐腐蚀性，用于液体容器、船舶
- **性能数据**:
  - 抗拉强度 (O): 180-210 MPa
  - 屈服强度 (O): 80 MPa
  - 延伸率 (O): 12-18%
  - 硬度 (O): 45-55 HBW

### 6xxx系列 - 铝镁硅合金 (锻铝) (4 种)

#### 13. 6061 铝镁硅合金 (锻铝)
- **牌号**: 6061-T6
- **描述**: Al-Mg-Si系锻铝，具有优良的综合性能，是最常用的结构铝合金
- **性能数据**:
  - 抗拉强度 (T6): 285-310 MPa
  - 屈服强度 (T6): 240 MPa
  - 延伸率 (T6): 10-15%
  - 硬度 (T6): 90-105 HBW
  - 疲劳强度: 95 MPa
  - 密度: 2.70 g/cm³
  - 弹性模量: 68-70 GPa

#### 14. 6063 铝镁硅合金
- **牌号**: 6063-T5
- **描述**: Al-Mg-Si系铝合金，具有优良挤压性能和耐腐蚀性，用于建筑型材
- **性能数据**:
  - 抗拉强度 (T5): 155-185 MPa
  - 屈服强度 (T5): 110 MPa
  - 延伸率 (T5): 8-12%
  - 硬度 (T5): 55-65 HBW

#### 15. 6A02 铝镁硅合金 (LD2)
- **牌号**: 6A02-T6
- **描述**: 国产锻铝，相当于6061，具有良好的塑性和耐腐蚀性
- **性能数据**:
  - 抗拉强度 (T6): 295-320 MPa
  - 屈服强度 (T6): 220 MPa
  - 延伸率 (T6): 10-14%
  - 硬度 (T6): 85-95 HBW

#### 16. 6082 铝镁硅合金
- **牌号**: 6082-T6
- **描述**: Al-Mg-Si系高强铝合金，欧洲标准，用于结构件、车辆
- **性能数据**:
  - 抗拉强度 (T6): 290-330 MPa
  - 屈服强度 (T6): 250 MPa
  - 延伸率 (T6): 8-12%
  - 硬度 (T6): 95-110 HBW
  - 疲劳强度: 110 MPa

### 7xxx系列 - 铝锌合金 (超硬铝) (3 种)

#### 17. 7075 铝锌合金 (超硬铝)
- **牌号**: 7075-T6
- **描述**: Al-Zn-Mg-Cu系超硬铝，是目前强度最高的铝合金，用于航空结构件
- **性能数据**:
  - 抗拉强度 (T6): 520-570 MPa
  - 屈服强度 (T6): 450 MPa
  - 延伸率 (T6): 10-13%
  - 硬度 (T6): 145-160 HBW
  - 疲劳强度: 155 MPa
  - 断裂韧度 KIC: 25-30 MPa·m¹/²
  - 密度: 2.81 g/cm³

#### 18. 7A04 铝锌合金 (LC4)
- **牌号**: 7A04-T6
- **描述**: 国产超硬铝，相当于7075，用于飞机结构件、模具
- **性能数据**:
  - 抗拉强度 (T6): 490-540 MPa
  - 屈服强度 (T6): 400 MPa
  - 延伸率 (T6): 6-10%
  - 硬度 (T6): 130-150 HBW

#### 19. 7A09 铝锌合金 (LC9)
- **牌号**: 7A09-T6
- **描述**: 国产超硬铝，高强度Al-Zn-Mg-Cu系合金，用于航空结构件
- **性能数据**:
  - 抗拉强度 (T6): 510-560 MPa
  - 屈服强度 (T6): 430 MPa
  - 延伸率 (T6): 6-10%
  - 硬度 (T6): 135-155 HBW

## 数据统计

- **总材料数**: 71 种 (原 52 种 + 新增 19 种铝合金)
- **性能数据**: 455 条
- **成分数据**: 371 条

## 使用方法

### 查看数据

```bash
# 启动开发服务器
npm run dev

# 访问 http://localhost:3000/materials
```

### 查看数据库

```bash
# 启动 Prisma Studio
npm run db:studio

# 或检查数据统计
npm run db:check
```

### 重新加载数据

```bash
# 基础数据 (11 种材料)
npm run db:seed

# 扩展金属材料 (14 种)
npm run db:seed:metals

# 扩展不锈钢材料 (17 种)
npm run db:seed:stainless

# 扩展钛合金材料 (13 种)
npm run db:seed:titanium

# 扩展铝合金材料 (19 种)
npm run db:seed:aluminum
```

## 数据来源

所有性能数据参考自：
- **MatWeb Database** (https://www.matweb.com)
- **GB/T 国家标准** - 中国铝合金材料标准
- **ASTM 标准** - 美国铝合金材料标准

## 铝合金分类

### 按合金系列分类

1. **1xxx系列（工业纯铝）**: 1060、1100
   - 铝含量≥99.0%，优良的耐腐蚀性和导电性

2. **2xxx系列（硬铝）**: 2017、2024、2A12
   - Al-Cu系，高强度，航空应用

3. **3xxx系列（防锈铝）**: 3003、3004、3A21
   - Al-Mn系，优良的耐腐蚀性和加工性能

4. **5xxx系列（防锈铝）**: 5052、5083、5A03、5A06
   - Al-Mg系，高强度耐腐蚀合金

5. **6xxx系列（锻铝）**: 6061、6063、6A02、6082
   - Al-Mg-Si系，良好的综合性能

6. **7xxx系列（超硬铝）**: 7075、7A04、7A09
   - Al-Zn-Mg-Cu系，最高强度的铝合金

### 按用途分类

1. **航空航天**: 2024、2A12、7075、7A04、7A09
2. **船舶海洋**: 5052、5083、5A06、5A03
3. **建筑型材**: 6063、6061、6A02
4. **化工设备**: 1060、1100、3003、3A21
5. **包装容器**: 3003、3004、5052
6. **导电材料**: 1060、1100

## 性能类别

每种材料包含以下类别的性能数据：

### 机械性能
- 抗拉强度（多种热处理状态）
- 屈服强度
- 延伸率
- 硬度 (HBW)
- 疲劳强度
- 剪切强度
- 断裂韧度

### 物理性能
- 密度
- 弹性模量

### 热性能
- 热导率
- 熔点
- 热膨胀系数

### 电性能
- 电导率 (%IACS)

## 热处理状态

铝合金常见热处理状态：
- **F**: 自由加工状态
- **O**: 退火状态
- **H**: 加工硬化状态
  - H14: 1/2硬
  - H32: 1/4硬（稳定化）
  - H34: 3/4硬（稳定化）
- **T**: 热处理状态
  - T3: 固溶处理后冷加工
  - T4: 固溶处理后自然时效
  - T5: 高温成形后人工时效
  - T6: 固溶处理后人工时效
  - T73: 过时效处理（提高抗应力腐蚀）

## 材料对比

现在可以在系统中对比不同铝合金的性能：
1. 访问 http://localhost:3000/compare
2. 选择要对比的铝合金
3. 查看性能对比表格

## 更新记录

**2026-06-08**: 添加 19 种铝合金材料
- 新增工业纯铝、硬铝、防锈铝、锻铝、超硬铝等铝合金类型
- 添加完整的成分数据和性能数据
- 所有数据参考 MatWeb Database

File: CASTING_ALUMINUM_DATA.md
# 铸造铝合金材料数据扩展

## 概述

本数据库已添加 19 种铸造铝合金材料，涵盖了Al-Si、Al-Si-Cu、Al-Si-Mg、Al-Cu、Al-Mg等主要铸造铝合金系列。

所有性能数据参考 MatWeb Database。

## 材料列表

### Al-Si-Mg系 (3 种)

#### 1. A356 铸造铝合金
- **牌号**: A356-T6
- **描述**: Al-Si-Mg系铸造铝合金，具有良好的铸造性能和力学性能，是最常用的铸造铝合金之一，用于汽车轮毂、发动机缸体、航空航天零件
- **性能数据**:
  - 抗拉强度 (T6): 260-310 MPa
  - 屈服强度 (T6): 180-220 MPa
  - 延伸率 (T6): 3-8%
  - 硬度 (T6): 70-90 HBW
  - 抗拉强度 (铸态): 150-200 MPa
  - 疲劳强度: 95 MPa
  - 剪切强度: 180 MPa
  - 密度: 2.69 g/cm³
  - 弹性模量: 72 GPa
  - 热导率 (T6): 150 W/(m·K)
  - 熔点: 615°C

#### 2. 356 铸造铝合金
- **牌号**: 356-T6
- **描述**: Al-Si-Mg系铸造铝合金，与A356相似，应用广泛，用于汽车零件、船舶部件、泵壳
- **性能数据**:
  - 抗拉强度 (T6): 230-290 MPa
  - 屈服强度 (T6): 160-200 MPa
  - 延伸率 (T6): 2-6%
  - 硬度 (T6): 65-85 HBW
  - 抗拉强度 (铸态): 140-180 MPa
  - 密度: 2.68 g/cm³
  - 弹性模量: 71 GPa
  - 热导率: 145 W/(m·K)

#### 3. A360 铸造铝合金
- **牌号**: A360-F
- **描述**: Al-Si-Mg系压铸铝合金，具有优异的耐腐蚀性和韧性，用于船舶零件、食品设备、五金件
- **性能数据**:
  - 抗拉强度 (压铸): 300-320 MPa
  - 屈服强度 (压铸): 170-190 MPa
  - 延伸率 (压铸): 2.5-5%
  - 硬度 (压铸): 70-85 HBW
  - 疲劳强度: 110 MPa
  - 密度: 2.63 g/cm³
  - 弹性模量: 73 GPa
  - 热导率: 130 W/(m·K)

### Al-Si系 (2 种)

#### 4. 413 铸造铝合金
- **牌号**: 413-F
- **描述**: Al-Si系高硅铸造铝合金，具有优异的铸造性能和耐腐蚀性，用于船舶螺旋桨、厨具、薄壁铸件
- **性能数据**:
  - 抗拉强度 (压铸): 290-320 MPa
  - 屈服强度 (压铸): 130-160 MPa
  - 延伸率 (压铸): 1.5-3.5%
  - 硬度 (压铸): 70-85 HBW
  - 抗拉强度 (砂铸): 200-230 MPa
  - 延伸率 (砂铸): 2-4%
  - 密度: 2.65 g/cm³
  - 弹性模量: 75 GPa
  - 热导率: 130 W/(m·K)

#### 5. ZL102 铸造铝合金
- **牌号**: ZL102-F
- **描述**: Al-Si系共晶铸造铝合金，具有优异的铸造性能，用于复杂薄壁铸件、厨具、仪表壳体
- **性能数据**:
  - 抗拉强度 (铸态): 140-160 MPa
  - 屈服强度 (铸态): 60-80 MPa
  - 延伸率 (铸态): 2-4%
  - 硬度 (铸态): 50-65 HBW
  - 密度: 2.65 g/cm³
  - 热导率: 150 W/(m·K)

### Al-Si-Cu系 (5 种)

#### 6. A380 铸造铝合金
- **牌号**: A380-F
- **描述**: Al-Si-Cu系压铸铝合金，具有优异的铸造性能，是最常用的压铸铝合金，用于汽车发动机零件、变速箱壳体、电机壳体
- **性能数据**:
  - 抗拉强度 (压铸): 310-330 MPa
  - 屈服强度 (压铸): 150-170 MPa
  - 延伸率 (压铸): 2.5-4%
  - 硬度 (压铸): 75-85 HBW
  - 抗压强度: 290 MPa
  - 疲劳强度: 120 MPa
  - 密度: 2.74 g/cm³
  - 弹性模量: 70 GPa
  - 热导率: 100 W/(m·K)
  - 熔点: 595°C

#### 7. 380 铸造铝合金
- **牌号**: 380-F
- **描述**: Al-Si-Cu系压铸铝合金，用途与A380类似，用于汽车零件、电器配件、电动工具
- **性能数据**:
  - 抗拉强度 (压铸): 300-325 MPa
  - 屈服强度 (压铸): 140-165 MPa
  - 延伸率 (压铸): 2-4%
  - 硬度 (压铸): 70-85 HBW
  - 密度: 2.75 g/cm³
  - 弹性模量: 69 GPa

#### 8. 319 铸造铝合金
- **牌号**: 319-F
- **描述**: Al-Si-Cu系铸造铝合金，具有良好的铸造性能和力学性能，用于发动机缸体、变速箱、气缸盖
- **性能数据**:
  - 抗拉强度 (压铸): 240-280 MPa
  - 屈服强度 (压铸): 130-160 MPa
  - 延伸率 (压铸): 1-3%
  - 硬度 (压铸): 70-85 HBW
  - 抗拉强度 (砂铸T6): 250-290 MPa
  - 屈服强度 (砂铸T6): 165 MPa
  - 延伸率 (砂铸T6): 1.5-3%
  - 密度: 2.79 g/cm³
  - 弹性模量: 72 GPa

#### 9. 383 铸造铝合金
- **牌号**: 383-F
- **描述**: Al-Si-Cu系压铸铝合金，具有优异的压铸性能，用于复杂薄壁零件、汽车仪表盘、电子设备壳体
- **性能数据**:
  - 抗拉强度 (压铸): 280-310 MPa
  - 屈服强度 (压铸): 130-160 MPa
  - 延伸率 (压铸): 2-4%
  - 硬度 (压铸): 65-80 HBW
  - 密度: 2.72 g/cm³
  - 热导率: 96 W/(m·K)

#### 10. 384 铸造铝合金
- **牌号**: 384-F
- **描述**: Al-Si-Cu系压铸铝合金，具有优异的流动性，用于精密压铸件、光学设备壳体、通讯设备
- **性能数据**:
  - 抗拉强度 (压铸): 320-350 MPa
  - 屈服强度 (压铸): 150-180 MPa
  - 延伸率 (压铸): 1.5-3%
  - 硬度 (压铸): 75-90 HBW
  - 密度: 2.82 g/cm³

### Al-Mg系 (2 种)

#### 11. 518 铸造铝合金
- **牌号**: 518-F
- **描述**: Al-Mg系铸造铝合金，具有优异的耐腐蚀性和韧性，用于船舶、海洋设备、化工设备
- **性能数据**:
  - 抗拉强度 (砂铸): 280-310 MPa
  - 屈服强度 (砂铸): 150-170 MPa
  - 延伸率 (砂铸): 8-12%
  - 硬度 (砂铸): 60-75 HBW
  - 冲击韧性: 40 J
  - 密度: 2.57 g/cm³
  - 弹性模量: 68 GPa
  - 热导率: 85 W/(m·K)

#### 12. ZL301 铸造铝合金
- **牌号**: ZL301-F
- **描述**: Al-Mg系国产耐腐蚀铸造铝合金，具有优异的耐腐蚀性和韧性，用于船舶、海洋设备、化工设备
- **性能数据**:
  - 抗拉强度 (砂铸): 270-300 MPa
  - 屈服强度 (砂铸): 140-170 MPa
  - 延伸率 (砂铸): 7-12%
  - 硬度 (砂铸): 55-70 HBW
  - 冲击韧性: 35 J
  - 密度: 2.55 g/cm³
  - 弹性模量: 66 GPa
  - 热导率: 90 W/(m·K)

### Al-Cu系 (1 种)

#### 13. 206 铸造铝合金
- **牌号**: 206-T4
- **描述**: Al-Cu系高强铸造铝合金，具有优异的高温性能，用于航空发动机零件、导弹部件、高温结构件
- **性能数据**:
  - 抗拉强度 (T4): 380-440 MPa
  - 屈服强度 (T4): 240-280 MPa
  - 延伸率 (T4): 8-15%
  - 硬度 (T4): 95-115 HBW
  - 高温强度 (300°C): 150-180 MPa
  - 疲劳强度: 115 MPa
  - 密度: 2.80 g/cm³
  - 弹性模量: 76 GPa
  - 热导率: 120 W/(m·K)

### Al-Cu-Ni系 (1 种)

#### 14. 242 铸造铝合金
- **牌号**: 242-T4
- **描述**: Al-Cu-Ni系耐热铸造铝合金，具有优异的高温性能和耐磨性，用于发动机活塞、气缸、高温结构件
- **性能数据**:
  - 抗拉强度 (T4): 290-330 MPa
  - 屈服强度 (T4): 195-230 MPa
  - 延伸率 (T4): 2-4%
  - 硬度 (T4): 95-110 HBW
  - 高温强度 (300°C): 130-160 MPa
  - 持久强度 (300°C/100h): 80 MPa
  - 疲劳强度: 90 MPa
  - 密度: 2.82 g/cm³
  - 弹性模量: 74 GPa
  - 热膨胀系数: 22×10⁻⁶/K

### 国产ZL系 (5 种)

#### 15. ZL101 铸造铝合金
- **牌号**: ZL101-T6
- **描述**: Al-Si-Mg系国产铸造铝合金，相当于A356，具有良好的铸造性能和力学性能，用于汽车轮毂、发动机零件、电器壳体
- **性能数据**:
  - 抗拉强度 (T6): 230-280 MPa
  - 屈服强度 (T6): 160-200 MPa
  - 延伸率 (T6): 2-5%
  - 硬度 (T6): 65-85 HBW
  - 抗拉强度 (铸态): 140-180 MPa
  - 密度: 2.66 g/cm³
  - 弹性模量: 70 GPa

#### 16. ZL104 铸造铝合金
- **牌号**: ZL104-T6
- **描述**: Al-Si-Mg-Mn系国产铸造铝合金，具有良好的力学性能和铸造性能，用于发动机缸体、气缸盖、变速箱壳体
- **性能数据**:
  - 抗拉强度 (T6): 220-270 MPa
  - 屈服强度 (T6): 150-190 MPa
  - 延伸率 (T6): 1.5-4%
  - 硬度 (T6): 65-80 HBW
  - 疲劳强度: 85 MPa
  - 密度: 2.65 g/cm³
  - 弹性模量: 69 GPa

#### 17. ZL105 铸造铝合金
- **牌号**: ZL105-T6
- **描述**: Al-Si-Cu-Mg系国产铸造铝合金，具有高强度和良好铸造性能，用于发动机活塞、气缸盖、高温结构件
- **性能数据**:
  - 抗拉强度 (T6): 230-280 MPa
  - 屈服强度 (T6): 160-200 MPa
  - 延伸率 (T6): 1-2.5%
  - 硬度 (T6): 70-85 HBW
  - 高温强度 (300°C): 110 MPa
  - 密度: 2.68 g/cm³
  - 弹性模量: 70 GPa

#### 18. ZL201 铸造铝合金
- **牌号**: ZL201-T4
- **描述**: Al-Cu-Mn-Ti系国产高强度铸造铝合金，具有优异的力学性能，用于航空航天结构件、高强零件
- **性能数据**:
  - 抗拉强度 (T4): 330-390 MPa
  - 屈服强度 (T4): 190-230 MPa
  - 延伸率 (T4): 4-8%
  - 硬度 (T4): 90-110 HBW
  - 疲劳强度: 95 MPa
  - 密度: 2.78 g/cm³
  - 弹性模量: 74 GPa

#### 19. 360 铸造铝合金
- **牌号**: 360-F
- **描述**: Al-Si-Mg系压铸铝合金，用途与A360相似，用于汽车零件、建筑五金、厨具
- **性能数据**:
  - 抗拉强度 (压铸): 290-310 MPa
  - 屈服强度 (压铸): 165-185 MPa
  - 延伸率 (压铸): 2-4.5%
  - 硬度 (压铸): 68-82 HBW
  - 密度: 2.65 g/cm³
  - 弹性模量: 72 GPa

## 数据统计

- **总材料数**: 126 种 (原 107 种 + 新增 19 种铸造铝合金)
- **性能数据**: 840 条
- **成分数据**: 636 条

## 使用方法

### 查看数据

```bash
# 启动开发服务器
npm run dev

# 访问 http://localhost:3000/materials
```

### 查看数据库

```bash
# 启动 Prisma Studio
npm run db:studio

# 或检查数据统计
npm run db:check
```

### 重新加载数据

```bash
# 基础数据 (11 种材料)
npm run db:seed

# 扩展金属材料 (14 种)
npm run db:seed:metals

# 扩展不锈钢材料 (17 种)
npm run db:seed:stainless

# 扩展钛合金材料 (13 种)
npm run db:seed:titanium

# 扩展铝合金材料 (19 种)
npm run db:seed:aluminum

# 扩展铜合金材料 (17 种)
npm run db:seed:copper

# 扩展镁合金材料 (19 种)
npm run db:seed:magnesium

# 扩展铸造铝合金材料 (19 种)
npm run db:seed:casting-aluminum
```

## 数据来源

所有性能数据参考自：
- **MatWeb Database** (https://www.matweb.com)
- **GB/T 国家标准** - 中国铸造铝合金材料标准
- **ASTM 标准** - 美国铸造铝合金材料标准

## 铸造铝合金分类

### 按合金系分类

1. **Al-Si系（铝硅合金）**: 413、ZL102
   - 具有优异的铸造性能
   - 流动性好，热裂倾向小

2. **Al-Si-Mg系**: A356、356、A360、360
   - 可热处理强化
   - 良好的力学性能和耐腐蚀性

3. **Al-Si-Cu系**: A380、380、319、383、384
   - 最常用的压铸铝合金
   - 良好的铸造性能和切削加工性

4. **Al-Mg系**: 518、ZL301
   - 优异的耐腐蚀性
   - 用于海洋环境

5. **Al-Cu系**: 206、ZL201
   - 高强度、高温性能好
   - 用于航空和高温结构件

6. **Al-Cu-Ni系**: 242
   - 耐热、耐磨
   - 用于发动机活塞

7. **国产ZL系**: ZL101、ZL102、ZL104、ZL105、ZL201、ZL301
   - 国标铸造铝合金
   - 涵盖多个合金系列

### 按用途分类

1. **汽车工业**: A356、A380、319、ZL101、ZL104
   - 发动机缸体、活塞、气缸盖
   - 变速箱壳体
   - 汽车轮毂

2. **航空航天**: 206、242、ZL201
   - 发动机零件
   - 导弹部件
   - 高温结构件

3. **船舶海洋**: 518、A360、ZL301
   - 船舶螺旋桨
   - 海洋设备
   - 船舶零件

4. **电子电器**: A380、383、384、ZL102
   - 电机壳体
   - 通讯设备
   - 电子设备壳体

5. **通用机械**: 360、319、413
   - 泵壳
   - 阀门
   - 五金件

## 铸造铝合金特点

### Al-Si系
- **优点**: 铸造性能优异、流动性好、耐腐蚀
- **缺点**: 强度相对较低、不可热处理（ZL102）
- **应用**: 薄壁铸件、复杂形状零件

### Al-Si-Mg系
- **优点**: 可热处理强化、综合性能好
- **缺点**: 铸造性能略低于Al-Si系
- **应用**: 汽车轮毂、高强铸件

### Al-Si-Cu系
- **优点**: 压铸性能优异、切削加工性好
- **缺点**: 耐腐蚀性一般
- **应用**: 压铸件、发动机零件

### Al-Mg系
- **优点**: 优异耐腐蚀性、高韧性
- **缺点**: 铸造性能较差、易氧化
- **应用**: 船舶、海洋设备

### Al-Cu系
- **优点**: 高强度、高温性能好
- **缺点**: 铸造性能差、耐腐蚀性差
- **应用**: 航空航天、高温结构件

## 性能类别

每种材料包含以下类别的性能数据：

### 机械性能
- 抗拉强度（多种热处理状态）
- 屈服强度
- 延伸率
- 硬度 (HBW)
- 疲劳强度
- 剪切强度
- 抗压强度
- 冲击韧性
- 持久强度

### 物理性能
- 密度
- 弹性模量

### 热性能
- 热导率
- 熔点
- 热膨胀系数

## 材料对比

现在可以在系统中对比不同铸造铝合金的性能：
1. 访问 http://localhost:3000/compare
2. 选择要对比的铸造铝合金
3. 查看性能对比表格

## 应用趋势

### 汽车轻量化
- 发动机缸体：A356、ZL104
- 变速箱壳体：A380、319
- 汽车轮毂：A356、ZL101
- 活塞：242、ZL105

### 航空航天
- 发动机零件：206、242
- 高温结构件：206、ZL201
- 导弹部件：206

### 船舶海洋
- 船舶螺旋桨：413、518
- 海洋设备：A360、ZL301
- 船舶零件：518

### 电子电器
- 电机壳体：A380
- 通讯设备：384
- 电子设备壳体：383

## 更新记录

**2026-06-08**: 添加 19 种铸造铝合金材料
- 新增Al-Si、Al-Si-Mg、Al-Si-Cu、Al-Mg、Al-Cu等铸造铝合金系列
- 新增国产ZL系铸造铝合金
- 添加完整的成分数据和性能数据
- 所有数据参考 MatWeb Database

File: CERAMICS_DATA.md
# 陶瓷材料数据扩展

## 概述

本数据库已添加 20 种陶瓷材料，涵盖了氧化物陶瓷、碳化物陶瓷、氮化物陶瓷、硼化物陶瓷、硅化物陶瓷、压电陶瓷、微晶玻璃等主要陶瓷类型。

所有性能数据参考 MatWeb Database。

## 材料列表

### 氧化物陶瓷 (4 种)

#### 1. 氧化铝陶瓷
- **牌号**: Al2O3-99
- **描述**: 高纯氧化铝陶瓷，具有优异的耐磨性、电绝缘性和高温稳定性，用于电子基板、耐磨件、绝缘体、耐火材料
- **性能数据**:
  - 抗弯强度: 300-400 MPa
  - 抗压强度: 2000-3000 MPa
  - 断裂韧性: 3-4 MPa·m½
  - 弹性模量: 380 GPa
  - 硬度: 1600-2000 HV
  - 热导率: 30-35 W/(m·K)
  - 热膨胀系数: 8.0×10⁻⁶/K
  - 熔点: 2050°C
  - 最高使用温度: 1500°C
  - 密度: 3.98 g/cm³

#### 2. 氧化锆陶瓷
- **牌号**: ZrO2-PSZ
- **描述**: 部分稳定氧化锆陶瓷，具有高韧性、高强度和优异的耐磨性，用于刀具、轴承、耐磨件、人造关节
- **性能数据**:
  - 抗弯强度: 900-1200 MPa
  - 抗压强度: 2000-3000 MPa
  - 断裂韧性: 8-12 MPa·m½
  - 硬度 (HRA): 87-92 HRA
  - 弹性模量: 210 GPa
  - 韦氏硬度: 1200 HV
  - 热导率: 2.5 W/(m·K)
  - 热膨胀系数: 10.5×10⁻⁶/K
  - 熔点: 2700°C
  - 最高使用温度: 1200°C
  - 密度: 6.05 g/cm³

#### 3. 氧化镁陶瓷
- **牌号**: MgO-99
- **描述**: 高纯氧化镁陶瓷，具有优异的耐高温性能和电绝缘性，用于耐火材料、电绝缘体、炉衬
- **性能数据**:
  - 抗弯强度: 150-250 MPa
  - 抗压强度: 800-1200 MPa
  - 断裂韧性: 2.5 MPa·m½
  - 弹性模量: 260 GPa
  - 热导率: 40-60 W/(m·K)
  - 热膨胀系数: 13.5×10⁻⁶/K
  - 熔点: 2852°C
  - 最高使用温度: 2000°C
  - 密度: 3.58 g/cm³

#### 4. 氧化钇稳定氧化锆
- **牌号**: YSZ-8mol%
- **描述**: 8mol%氧化钇稳定氧化锆，具有优异的离子导电性和热稳定性，用于固体氧化物燃料电池、氧传感器、热障涂层
- **性能数据**:
  - 抗弯强度: 800-1000 MPa
  - 抗压强度: 1800-2500 MPa
  - 断裂韧性: 6-8 MPa·m½
  - 弹性模量: 200 GPa
  - 硬度: 1200 HV
  - 热导率: 2.0-2.5 W/(m·K)
  - 热膨胀系数: 10.8×10⁻⁶/K
  - 熔点: 2680°C
  - 最高使用温度: 1000°C
  - 密度: 6.00 g/cm³
  - 氧离子电导率 (1000°C): 0.1 S/cm

### 碳化物陶瓷 (3 种)

#### 5. 碳化硅陶瓷
- **牌号**: SiC-Sintered
- **描述**: 烧结碳化硅陶瓷，具有高硬度、优异的耐高温性和导热性，用于机械密封、耐磨件、高温结构件
- **性能数据**:
  - 抗弯强度: 350-500 MPa
  - 抗压强度: 2000-2500 MPa
  - 断裂韧性: 3-4 MPa·m½
  - 弹性模量: 410 GPa
  - 硬度: 2500 HV
  - 热导率: 120-150 W/(m·K)
  - 热膨胀系数: 4.5×10⁻⁶/K
  - 最高使用温度: 1600°C
  - 密度: 3.15 g/cm³

#### 6. 碳化硼陶瓷
- **牌号**: B4C-HotPressed
- **描述**: 热压碳化硼陶瓷，具有极高的硬度、低密度和优异的中子吸收能力，用于防弹装甲、中子吸收剂、研磨材料
- **性能数据**:
  - 抗弯强度: 350-450 MPa
  - 抗压强度: 2000-2900 MPa
  - 断裂韧性: 3.5 MPa·m½
  - 弹性模量: 450 GPa
  - 硬度 (Knoop): 2800 HK
  - 热导率: 30-42 W/(m·K)
  - 热膨胀系数: 5.0×10⁻⁶/K
  - 分解温度: 2450°C
  - 最高使用温度: 1000°C
  - 密度: 2.52 g/cm³
  - 热中子截面: 600 barns

#### 7. 碳化钨硬质合金
- **牌号**: WC-10Co
- **描述**: 含10%钴的碳化钨硬质合金，具有极高的硬度、耐磨性和强度，用于切削刀具、钻头、模具
- **性能数据**:
  - 抗弯强度: 2000-2800 MPa
  - 抗压强度: 4500-6000 MPa
  - 断裂韧性: 10-14 MPa·m½
  - 弹性模量: 600 GPa
  - 硬度 (HRA): 89-92 HRA
  - 热导率: 80-100 W/(m·K)
  - 热膨胀系数: 5.2×10⁻⁶/K
  - 最高使用温度: 800°C
  - 密度: 14.5 g/cm³

### 氮化物陶瓷 (3 种)

#### 8. 氮化硅陶瓷
- **牌号**: Si3N4-HotPressed
- **描述**: 热压氮化硅陶瓷，具有高强度、高韧性和优异的耐磨性，用于轴承、切削刀具、发动机部件
- **性能数据**:
  - 抗弯强度: 700-900 MPa
  - 抗压强度: 2500-3500 MPa
  - 断裂韧性: 5-7 MPa·m½
  - 弹性模量: 310 GPa
  - 硬度: 1500-1800 HV
  - 热导率: 25-35 W/(m·K)
  - 热膨胀系数: 3.2×10⁻⁶/K
  - 最高使用温度: 1200°C
  - 密度: 3.20 g/cm³

#### 9. 氮化铝陶瓷
- **牌号**: AlN-99
- **描述**: 高纯氮化铝陶瓷，具有极高的热导率和优异的电绝缘性，用于功率电子基板、散热器、半导体封装
- **性能数据**:
  - 抗弯强度: 300-450 MPa
  - 抗压强度: 2000-2500 MPa
  - 断裂韧性: 2.8 MPa·m½
  - 弹性模量: 330 GPa
  - 硬度: 1200 HV
  - 热导率: 170-200 W/(m·K)
  - 热膨胀系数: 4.5×10⁻⁶/K
  - 分解温度: 2200°C
  - 最高使用温度: 1000°C
  - 密度: 3.26 g/cm³
  - 介电常数: 8.8

#### 10. 氮化硼陶瓷
- **牌号**: BN-Hex
- **描述**: 六方氮化硼陶瓷，具有优异的润滑性、耐高温性和电绝缘性，用于高温润滑剂、坩埚、绝缘体
- **性能数据**:
  - 抗弯强度: 40-70 MPa
  - 抗压强度: 50-100 MPa
  - 弹性模量: 20-40 GPa
  - 硬度: 20 HV
  - 热导率: 30-60 W/(m·K)
  - 热膨胀系数 (⊥): 0.5×10⁻⁶/K
  - 热膨胀系数 (∥): 38×10⁻⁶/K
  - 分解温度: 3000°C
  - 最高使用温度: 1000°C
  - 密度: 2.27 g/cm³
  - 摩擦系数: 0.16

### 硅化物和硼化物陶瓷 (4 种)

#### 11. 硅化钼陶瓷
- **牌号**: MoSi2
- **描述**: 二硅化钼陶瓷，具有优异的高温抗氧化性和电热性能，用于高温发热体、高温结构件、航空发动机部件
- **性能数据**:
  - 抗弯强度 (RT): 350-450 MPa
  - 抗弯强度 (1200°C): 200-280 MPa
  - 弹性模量 (RT): 380 GPa
  - 断裂韧性: 4.5 MPa·m½
  - 硬度: 1200 HV
  - 热导率: 45-55 W/(m·K)
  - 热膨胀系数: 8.1×10⁻⁶/K
  - 熔点: 2030°C
  - 最高使用温度: 1700°C
  - 密度: 6.24 g/cm³

#### 12. 硼化钛陶瓷
- **牌号**: TiB2-HotPressed
- **描述**: 热压硼化钛陶瓷，具有高导电性、高硬度和优异的耐腐蚀性，用于铝电解槽阴极、蒸发舟、装甲
- **性能数据**:
  - 抗弯强度: 400-550 MPa
  - 抗压强度: 2500-3500 MPa
  - 断裂韧性: 5-7 MPa·m½
  - 弹性模量: 550 GPa
  - 硬度: 2500 HV
  - 热导率: 60-80 W/(m·K)
  - 热膨胀系数: 7.4×10⁻⁶/K
  - 熔点: 3225°C
  - 最高使用温度: 1000°C
  - 密度: 4.52 g/cm³

#### 13. 硼化锆陶瓷
- **牌号**: ZrB2
- **描述**: 二硼化锆超高温陶瓷，具有极高的熔点和优异的抗氧化性，用于高超音速飞行器热防护、喷管、电极
- **性能数据**:
  - 抗弯强度 (RT): 400-600 MPa
  - 抗弯强度 (1500°C): 350-500 MPa
  - 断裂韧性: 4.0 MPa·m½
  - 弹性模量: 500 GPa
  - 硬度: 2300 HV
  - 热导率: 60-80 W/(m·K)
  - 热膨胀系数: 6.8×10⁻⁶/K
  - 熔点: 3245°C
  - 最高使用温度: 2000°C
  - 密度: 6.09 g/cm³

#### 14. 二硅化钽陶瓷
- **牌号**: TaSi2
- **描述**: 二硅化钽超高温陶瓷，具有优异的高温抗氧化性和导电性，用于高温发热体、超高温结构件
- **性能数据**:
  - 抗弯强度 (RT): 350-500 MPa
  - 弹性模量: 400 GPa
  - 硬度: 1500 HV
  - 热导率: 35-45 W/(m·K)
  - 热膨胀系数: 9.5×10⁻⁶/K
  - 熔点: 2200°C
  - 最高使用温度: 1600°C
  - 密度: 9.15 g/cm³

### 复合陶瓷 (1 种)

#### 15. 氧化铝增韧陶瓷
- **牌号**: ZTA
- **描述**: 氧化铝增韧氧化锆复合陶瓷，结合了氧化铝的硬度和氧化锆的韧性，用于耐磨件、切削刀具、密封件
- **性能数据**:
  - 抗弯强度: 700-950 MPa
  - 抗压强度: 2500-3500 MPa
  - 断裂韧性: 6-8 MPa·m½
  - 弹性模量: 250 GPa
  - 硬度: 1400 HV
  - 热导率: 15 W/(m·K)
  - 热膨胀系数: 9.0×10⁻⁶/K
  - 最高使用温度: 1100°C
  - 密度: 5.5 g/cm³

### 功能陶瓷 (2 种)

#### 16. 钛酸钡压电陶瓷
- **牌号**: BaTiO3-PZT
- **描述**: 钛酸钡基压电陶瓷，具有优异的压电性能和介电性能，用于传感器、换能器、致动器、电容器
- **性能数据**:
  - 抗弯强度: 70-100 MPa
  - 弹性模量: 67 GPa
  - 硬度: 550 HV
  - 密度: 5.7 g/cm³
  - 居里温度: 120-180°C
  - 热膨胀系数: 8.5×10⁻⁶/K
  - 介电常数: 1200-3500
  - 压电系数 d33: 150-350 pC/N
  - 机电耦合系数 kp: 0.35

#### 17. 压电石英陶瓷
- **牌号**: SiO2-Quartz
- **描述**: 合成石英压电陶瓷，具有稳定的压电性能和低损耗，用于振荡器、滤波器、谐振器、频率控制器
- **性能数据**:
  - 抗弯强度: 80-120 MPa
  - 弹性模量: 72 GPa
  - 硬度: 700 HV
  - 热膨胀系数 (∥): 13.7×10⁻⁶/K
  - 热膨胀系数 (⊥): 15.6×10⁻⁶/K
  - 相变温度: 573°C
  - 熔点: 1713°C
  - 密度: 2.65 g/cm³
  - 折射率 (n0): 1.544
  - 折射率 (ne): 1.553
  - 介电常数: 4.5
  - 压电系数 d11: 2.3 pC/N

### 传统陶瓷 (3 种)

#### 18. 莫来石陶瓷
- **牌号**: Mullite-3Al2O3-2SiO2
- **描述**: 莫来石陶瓷，具有优异的热稳定性和低热膨胀系数，用于耐火材料、高温窑具、热交换器
- **性能数据**:
  - 抗弯强度 (RT): 150-250 MPa
  - 抗弯强度 (1200°C): 100-180 MPa
  - 抗压强度: 800-1200 MPa
  - 弹性模量: 150 GPa
  - 热导率: 4-6 W/(m·K)
  - 热膨胀系数: 5.5×10⁻⁶/K
  - 熔点: 1850°C
  - 最高使用温度: 1600°C
  - 密度: 3.16 g/cm³
  - 折射率: 1.64

#### 19. 堇青石陶瓷
- **牌号**: Cordierite-2MgO-2Al2O3-5SiO2
- **描述**: 堇青石陶瓷，具有极低的热膨胀系数和优异的抗热震性，用于蜂窝陶瓷载体、热交换器、催化剂载体
- **性能数据**:
  - 抗弯强度: 80-140 MPa
  - 抗压强度: 300-500 MPa
  - 弹性模量: 120 GPa
  - 热导率: 2-4 W/(m·K)
  - 热膨胀系数: 1.5-2.5×10⁻⁶/K
  - 最高使用温度: 1200°C
  - 抗热震性: 800°C
  - 密度: 2.51 g/cm³
  - 气孔率: 5-15%

#### 20. 尖晶石陶瓷
- **牌号**: MgAl2O4
- **描述**: 镁铝尖晶石透明陶瓷，具有优异的光学透过性和热稳定性，用于透明装甲、窗材料、光学器件
- **性能数据**:
  - 抗弯强度: 150-250 MPa
  - 抗压强度: 1500-2000 MPa
  - 弹性模量: 260 GPa
  - 硬度: 1150 HV
  - 热导率: 15-25 W/(m·K)
  - 热膨胀系数: 7.5×10⁻⁶/K
  - 熔点: 2135°C
  - 最高使用温度: 1200°C
  - 密度: 3.58 g/cm³
  - 透光率 (可见光): 80-90%
  - 折射率: 1.72

### 微晶玻璃 (1 种)

#### 21. 锂铝硅陶瓷
- **牌号**: LAS-GlassCeramic
- **描述**: 锂铝硅微晶玻璃，具有接近零的热膨胀系数和优异的透明性，用于炉灶面板、防火窗、望远镜镜坯
- **性能数据**:
  - 抗弯强度: 100-180 MPa
  - 抗压强度: 500-800 MPa
  - 弹性模量: 90 GPa
  - 硬度: 620 HV
  - 热膨胀系数: -3~3×10⁻⁶/K
  - 热导率: 2.0 W/(m·K)
  - 最高使用温度: 800°C
  - 抗热震性: 800°C
  - 密度: 2.50 g/cm³
  - 透光率 (可见光): 85-92%

## 数据统计

- **总材料数**: 157 种 (原 139 种 + 新增 18 种陶瓷)
- **性能数据**: 1084 条
- **成分数据**: 736 条

## 使用方法

### 查看数据

```bash
# 启动开发服务器
npm run dev

# 访问 http://localhost:3000/materials
```

### 查看数据库

```bash
# 启动 Prisma Studio
npm run db:studio

# 或检查数据统计
npm run db:check
```

### 重新加载数据

```bash
# 基础数据 (11 种材料)
npm run db:seed

# 扩展金属材料 (14 种)
npm run db:seed:metals

# 扩展不锈钢材料 (17 种)
npm run db:seed:stainless

# 扩展钛合金材料 (13 种)
npm run db:seed:titanium

# 扩展铝合金材料 (19 种)
npm run db:seed:aluminum

# 扩展铸造铝合金材料 (19 种)
npm run db:seed:casting-aluminum

# 扩展铜合金材料 (17 种)
npm run db:seed:copper

# 扩展镁合金材料 (19 种)
npm run db:seed:magnesium

# 扩展镍钛合金材料 (14 种)
npm run db:seed:niti

# 扩展陶瓷材料 (20 种)
npm run db:seed:ceramics
```

## 数据来源

所有性能数据参考自：
- **MatWeb Database** (https://www.matweb.com)
- **ASM Handbook** - 陶瓷材料手册
- **陶瓷材料标准** - ASTM/ISO标准

## 陶瓷分类

### 按化学成分分类

1. **氧化物陶瓷**: 氧化铝、氧化锆、氧化镁、YSZ
   - 高熔点、优异的化学稳定性
   - 良好的电绝缘性

2. **碳化物陶瓷**: 碳化硅、碳化硼、碳化钨
   - 极高硬度
   - 优异的耐磨性

3. **氮化物陶瓷**: 氮化硅、氮化铝、氮化硼
   - 高强度、高韧性
   - 优异的热导率（AlN）

4. **硼化物陶瓷**: 硼化钛、硼化锆
   - 高熔点
   - 优良的导电性

5. **硅化物陶瓷**: 硅化钼、二硅化钽
   - 优异的高温抗氧化性
   - 良好的导电性

### 按应用分类

1. **结构陶瓷**: 氧化锆、氮化硅、碳化硅
   - 切削刀具、轴承、耐磨件

2. **功能陶瓷**: 压电陶瓷、石英陶瓷
   - 传感器、换能器、谐振器

3. **电子陶瓷**: 氮化铝、氧化铝、YSZ
   - 基板、散热器、绝缘体

4. **耐火陶瓷**: 氧化镁、莫来石、堇青石
   - 炉衬、窑具、热交换器

5. **透明陶瓷**: 尖晶石、锂铝硅
   - 透明装甲、光学窗

6. **超高温陶瓷**: 硼化锆、二硅化钽、碳化钨
   - 热防护、喷管、发热体

## 陶瓷特点

### 优点
- **高硬度**: 仅次于金刚石和立方氮化硼
- **高熔点**: 大多数陶瓷熔点超过2000°C
- **优异的化学稳定性**: 耐酸碱腐蚀
- **良好的电绝缘性**: 高体积电阻率
- **低密度**: 比金属轻30-50%
- **耐磨性**: 优异的耐磨性能

### 缺点
- **脆性大**: 断裂韧性低
- **抗热震性差**: 易因热冲击开裂（堇青石、LAS除外）
- **加工困难**: 难以机加工成型
- **成本高**: 制备工艺复杂

## 性能类别

每种材料包含以下类别的性能数据：

### 机械性能
- 抗弯强度
- 抗压强度
- 断裂韧性
- 弹性模量
- 硬度 (HV, HRA, HK)
- 泊松比

### 热性能
- 热导率
- 热膨胀系数
- 熔点/分解温度
- 最高使用温度
- 抗热震性
- 居里温度

### 电性能
- 体积电阻率
- 介电常数
- 压电系数
- 机电耦合系数
- 电阻率
- 氧离子电导率

### 物理性能
- 密度
- 气孔率

### 光学性能
- 透光率
- 折射率

### 其他性能
- 摩擦系数
- 热中子截面
- 矫顽力

## 材料对比

现在可以在系统中对比不同陶瓷的性能：
1. 访问 http://localhost:3000/compare
2. 选择要对比的陶瓷材料
3. 查看性能对比表格

## 应用趋势

### 航空航天
- 热防护系统：硼化锆、二硅化钽
- 发动机部件：氮化硅、碳化硅
- 高温结构件：硅化钼、莫来石

### 电子工业
- 基板材料：氮化铝、氧化铝
- 散热器：氮化铝、碳化硅
- 封装材料：氧化铝、玻璃陶瓷
- 压电器件：钛酸钡、石英

### 机械工业
- 切削刀具：碳化钨、氧化锆、氮化硅
- 轴承：氮化硅、氧化锆
- 耐磨件：氧化铝、碳化硅
- 密封件：碳化硅、氧化锆

### 能源领域
- SOFC电解质：YSZ
- 发热体：硅化钼
- 核反应堆：碳化硼（中子吸收）
- 热交换器：莫来石、堇青石

### 国防军工
- 装甲：碳化硼、氧化铝、尖晶石
- 透明装甲：尖晶石、锂铝硅
- 高超音速：硼化锆

## 更新记录

**2026-06-08**: 添加 20 种陶瓷材料
- 新增氧化物陶瓷（氧化锆、氧化镁、YSZ）
- 新增碳化物陶瓷（碳化硼、碳化钨）
- 新增氮化物陶瓷（氮化铝、氮化硼）
- 新增硼化物陶瓷（硼化钛、硼化锆）
- 新增硅化物陶瓷（硅化钼、二硅化钽）
- 新增功能陶瓷（压电陶瓷、石英陶瓷）
- 新增传统陶瓷（莫来石、堇青石、尖晶石）
- 新增微晶玻璃（锂铝硅）
- 新增复合陶瓷（ZTA）
- 添加完整的成分数据和性能数据
- 所有数据参考 MatWeb Database

File: COBALT_CHROMIUM_DATA.md
# 钴铬合金材料数据扩展

## 概述

本数据库已添加钴铬合金材料，包括L605、MP35N、F75等医用级钴铬合金。这些材料具有优异的强度、耐腐蚀性和生物相容性，主要用于医疗植入物、电脉冲消融(PFA)导管支撑结构、心血管支架、骨科植入物等领域。

所有性能数据参考 MatWeb Database 和 ASTM 标准。

## 材料列表

### 钴铬高温合金 (2 种)

#### 1. L605 钴铬高温合金

- **牌号**: L605 (AMS 5789, UNS R30155)
- **化学成分**: Co-20Cr-15W-10Ni (钴基含铬、钨、镍)
- **描述**: 钴基高温合金，优异的高温强度、抗氧化性和耐腐蚀性，用于航空发动机、燃气轮机、PFA导管支撑结构、医疗植入物
- **性能数据**:
  - 抗拉强度 (室温): 900-1100 MPa
  - 屈服强度 (室温): 500-700 MPa
  - 延伸率 (室温): 25-35%
  - 硬度 (室温): 280-320 HBW
  - 抗拉强度 (540°C): 650-800 MPa
  - 屈服强度 (540°C): 350-500 MPa
  - 延伸率 (540°C): 20-30%
  - 持久强度 (540°C/100h): 300-400 MPa
  - 持久强度 (650°C/100h): 200-300 MPa
  - 蠕变强度 (650°C/0.1%/1000h): 150-200 MPa
  - 弹性模量 (室温): 225 GPa
  - 剪切模量: 85 GPa
  - 密度: 9.13 g/cm³
  - 熔点: 1395-1425°C
  - 热导率: 10.2 W/(m·K)
  - 热膨胀系数: 12.3×10⁻⁶/K
  - 电阻率: 118 μΩ·cm
  - 抗氧化性: 1100°C
  - 耐腐蚀性: 优异
  - 典型应用: 航空发动机、燃气轮机、PFA导管支撑、医疗植入物

#### 2. MP35N 钴镍铬钼合金

- **牌号**: MP35N (UNS R30035)
- **化学成分**: Co-35Ni-20Cr-10Mo (钴基含镍、铬、钼)
- **描述**: 钴镍铬钼合金，超高强度、优异耐腐蚀性和生物相容性，用于医疗植入物、心血管支架、PFA导管编织网、骨科植入物、紧固件
- **性能数据**:
  - 抗拉强度 (退火): 900-1100 MPa
  - 屈服强度 (退火): 400-600 MPa
  - 延伸率 (退火): 40-50%
  - 硬度 (退火): 250-300 HBW
  - 抗拉强度 (冷加工+时效): 1800-2200 MPa
  - 屈服强度 (冷加工+时效): 1600-2000 MPa
  - 延伸率 (冷加工+时效): 8-12%
  - 硬度 (冷加工+时效): 45-50 HRC
  - 抗拉强度 (时效硬化): 1500-1900 MPa
  - 屈服强度 (时效硬化): 1300-1700 MPa
  - 延伸率 (时效硬化): 12-18%
  - 疲劳强度 (时效): 600-800 MPa
  - 弹性模量: 230 GPa
  - 剪切模量: 88 GPa
  - 密度: 8.44 g/cm³
  - 熔点: 1330-1360°C
  - 热导率: 12.5 W/(m·K)
  - 热膨胀系数: 12.5×10⁻⁶/K
  - 电阻率: 105 μΩ·cm
  - 耐腐蚀性: 极佳
  - 生物相容性: ISO 5832, ISO 10993
  - 抗氢脆性: 优异
  - 典型应用: 医疗植入物、心血管支架、PFA导管编织网、骨科植入物、紧固件

### 医用钴铬合金 (3 种)

#### 3. F75 铸造钴铬钼合金

- **牌号**: F75 (ASTM F75, ISO 5832-4)
- **化学成分**: Co-28Cr-6Mo (钴基含铬、钼)
- **描述**: 医用级铸造钴铬钼合金，优异的生物相容性和耐磨性，用于人工关节、骨科植入物、牙科修复、医疗植入物
- **性能数据**:
  - 抗拉强度 (铸造): 650-850 MPa
  - 屈服强度 (铸造): 450-600 MPa
  - 延伸率 (铸造): 10-15%
  - 硬度 (铸造): 280-320 HBW
  - 抗拉强度 (时效): 750-950 MPa
  - 屈服强度 (时效): 550-700 MPa
  - 延伸率 (时效): 8-12%
  - 硬度 (时效): 300-350 HBW
  - 压缩强度: 1000-1300 MPa
  - 疲劳强度 (10⁷次): 250-350 MPa
  - 弹性模量: 220 GPa
  - 剪切模量: 84 GPa
  - 密度: 8.30 g/cm³
  - 熔点: 1380-1410°C
  - 热导率: 15.0 W/(m·K)
  - 热膨胀系数: 13.5×10⁻⁶/K
  - 电阻率: 95 μΩ·cm
  - 耐腐蚀性: 极佳
  - 生物相容性: ISO 5832-4, ISO 10993
  - 耐磨性: 优异
  - 典型应用: 人工关节、骨科植入物、牙科修复、医疗植入物

#### 4. F799 锻造钴铬钼合金

- **牌号**: F799 (ASTM F799, ISO 5832-12)
- **化学成分**: Co-28Cr-6Mo (钴基含铬、钼，锻造级)
- **描述**: 医用级锻造钴铬钼合金，更高的强度和疲劳性能，用于人工关节、骨科植入物、膝关节、髋关节、脊柱植入物
- **性能数据**:
  - 抗拉强度 (锻造): 1000-1300 MPa
  - 屈服强度 (锻造): 800-1100 MPa
  - 延伸率 (锻造): 15-25%
  - 硬度 (锻造): 35-45 HRC
  - 抗拉强度 (时效): 1200-1500 MPa
  - 屈服强度 (时效): 1000-1300 MPa
  - 延伸率 (时效): 12-20%
  - 硬度 (时效): 40-50 HRC
  - 压缩强度: 1500-2000 MPa
  - 疲劳强度 (10⁷次): 400-600 MPa
  - 断裂韧性: 80-120 MPa·m½
  - 弹性模量: 230 GPa
  - 剪切模量: 88 GPa
  - 密度: 8.35 g/cm³
  - 熔点: 1380-1410°C
  - 热导率: 15.5 W/(m·K)
  - 热膨胀系数: 13.2×10⁻⁶/K
  - 电阻率: 92 μΩ·cm
  - 耐腐蚀性: 极佳
  - 生物相容性: ISO 5832-12, ISO 10993
  - 耐磨性: 优异
  - 典型应用: 人工关节、膝关节、髋关节、脊柱植入物

#### 5. F1537 锻造钴铬镍钼铁合金

- **牌号**: F1537 (ASTM F1537, ISO 5832-9)
- **化学成分**: Co-27Cr-6Mo-3Ni-1Fe (钴基含铬、钼、镍、铁)
- **描述**: 医用级锻造钴铬镍钼铁合金，良好的强度和加工性能，用于骨科植入物、创伤固定、脊柱内固定、医疗植入物
- **性能数据**:
  - 抗拉强度 (锻造): 900-1200 MPa
  - 屈服强度 (锻造): 700-1000 MPa
  - 延伸率 (锻造): 15-25%
  - 硬度 (锻造): 30-40 HRC
  - 抗拉强度 (时效): 1100-1400 MPa
  - 屈服强度 (时效): 900-1200 MPa
  - 延伸率 (时效): 12-20%
  - 硬度 (时效): 35-45 HRC
  - 压缩强度: 1200-1600 MPa
  - 疲劳强度 (10⁷次): 350-500 MPa
  - 断裂韧性: 90-130 MPa·m½
  - 弹性模量: 225 GPa
  - 剪切模量: 86 GPa
  - 密度: 8.25 g/cm³
  - 熔点: 1370-1400°C
  - 热导率: 15.2 W/(m·K)
  - 热膨胀系数: 13.0×10⁻⁶/K
  - 电阻率: 98 μΩ·cm
  - 耐腐蚀性: 极佳
  - 生物相容性: ISO 5832-9, ISO 10993
  - 加工性能: 优异
  - 典型应用: 骨科植入物、创伤固定、脊柱内固定、医疗植入物

## 钴铬合金对比

### 钴铬合金对比表

| 合金 | 抗拉强度(MPa) | 屈服强度(MPa) | 延伸率(%) | 硬度 | 密度(g/cm³) | 生物相容性 | 典型应用 |
|------|-------------|-------------|---------|------|------------|----------|---------|
| L605 | 900-2200 | 500-2000 | 8-35 | 280-500 HB | 9.13 | 良好 | 航空发动机、PFA导管支撑 |
| MP35N | 900-2200 | 400-2000 | 8-50 | 250-500 HB | 8.44 | 优异 | 医疗植入物、PFA导管编织网 |
| F75 | 650-950 | 450-700 | 8-15 | 280-350 HB | 8.30 | 优异 | 人工关节、牙科修复 |
| F799 | 1000-1500 | 800-1300 | 12-25 | 35-50 HRC | 8.35 | 优异 | 人工关节、膝关节、髋关节 |
| F1537 | 900-1400 | 700-1200 | 12-25 | 30-45 HRC | 8.25 | 优异 | 骨科植入物、脊柱内固定 |

### 强度对比

| 合金 | 退火态 | 冷加工态 | 时效态 | 最高强度 |
|------|-------|---------|-------|---------|
| L605 | 1100 MPa | - | - | 1100 MPa |
| MP35N | 1100 MPa | 2200 MPa | 1900 MPa | 2200 MPa |
| F75 | 850 MPa | - | 950 MPa | 950 MPa |
| F799 | 1300 MPa | - | 1500 MPa | 1500 MPa |
| F1537 | 1200 MPa | - | 1400 MPa | 1400 MPa |

## 数据统计

- **总材料数**: 5 种钴铬合金材料
- **性能数据**: 约 120 条
- **成分数据**: 约 25 条

## 使用方法

### 查看数据

```bash
# 启动开发服务器
npm run dev

# 访问 http://localhost:3000/materials
```

### 查看数据库

```bash
# 启动 Prisma Studio
npm run db:studio

# 或检查数据统计
npm run db:check
```

## 数据来源

所有性能数据参考自：
- **MatWeb Database** (https://www.matweb.com)
- **ASTM F75** - 铸造钴铬钼合金标准
- **ASTM F799** - 锻造钴铬钼合金标准
- **ASTM F1537** - 锻造钴铬镍钼铁合金标准
- **ISO 5832-4** - 外科植入物用铸造钴铬钼合金
- **ISO 5832-9** - 外科植入物用锻造钴铬镍钼铁合金
- **ISO 5832-12** - 外科植入物用锻造钴铬钼合金
- **ISO 10993** - 医疗器械生物相容性评价标准
- **AMS 5789** - L605合金标准

## 钴铬合金分类

### 按应用分类

1. **高温应用**: L605
   - 航空发动机
   - 燃气轮机
   - PFA导管支撑结构

2. **高强度应用**: MP35N
   - 医疗植入物
   - 心血管支架
   - PFA导管编织网
   - 紧固件

3. **骨科植入物**: F75, F799, F1537
   - 人工关节
   - 膝关节
   - 髋关节
   - 脊柱植入物
   - 牙科修复

### 按加工方式分类

1. **铸造合金**: F75
   - 适合复杂形状
   - 成本较低

2. **锻造合金**: F799, F1537
   - 更高强度
   - 更好疲劳性能

3. **冷加工合金**: MP35N
   - 超高强度
   - 优异疲劳性能

## 性能类别

每种材料包含以下类别的性能数据：

### 机械性能
- 抗拉强度（多种热处理状态）
- 屈服强度
- 延伸率
- 硬度 (HBW, HRC)
- 疲劳强度
- 持久强度
- 蠕变强度
- 断裂韧性
- 弹性模量
- 剪切模量

### 物理性能
- 密度
- 熔点

### 热性能
- 热导率
- 热膨胀系数

### 电性能
- 电阻率

### 化学性能
- 耐腐蚀性
- 抗氧化性
- 抗氢脆性

### 生物相容性
- ISO 5832系列标准
- ISO 10993标准

## PFA应用

### PFA导管支撑结构
- **要求**: 高强度、生物相容性、耐腐蚀性
- **推荐**: L605, MP35N
- **原因**: 优异的高温强度和耐腐蚀性

### PFA导管编织网
- **要求**: 超高强度、生物相容性、抗疲劳性
- **推荐**: MP35N
- **原因**: 超高强度(2200 MPa)和优异的疲劳性能

### PFA导管组件
- **要求**: 高强度、生物相容性、加工性能
- **推荐**: L605, MP35N
- **原因**: 平衡的强度和加工性能

## 医疗应用

### 心血管植入物
- **支架**: MP35N, F1537
- **导管支撑**: MP35N
- **起搏器外壳**: MP35N

### 骨科植入物
- **人工关节**: F75, F799
- **膝关节**: F799
- **髋关节**: F799, F1537
- **脊柱植入物**: F1537
- **创伤固定**: F1537

### 牙科应用
- **牙冠**: F75
- **牙桥**: F75
- **种植体**: F799

## 钴铬合金优势

### 优点
- 超高强度（特别是MP35N）
- 优异的耐腐蚀性
- 极佳的生物相容性
- 优异的耐磨性
- 良好的高温性能（L605）
- 优异的疲劳性能
- 非磁性
- 抗氢脆性（MP35N）

### 缺点
- 密度大（重量大）
- 加工困难
- 价格昂贵
- 需要特殊热处理
- 难以焊接

## 医疗标准

### 国际标准
- **ISO 5832-4**: 外科植入物用铸造钴铬钼合金
- **ISO 5832-9**: 外科植入物用锻造钴铬镍钼铁合金
- **ISO 5832-12**: 外科植入物用锻造钴铬钼合金
- **ISO 10993**: 医疗器械生物相容性评价
- **ASTM F75**: 铸造钴铬钼合金标准
- **ASTM F799**: 锻造钴铬钼合金标准
- **ASTM F1537**: 锻造钴铬镍钼铁合金标准

### 生物相容性测试
- **ISO 10993-5**: 细胞毒性测试
- **ISO 10993-10**: 致敏测试
- **ISO 10993-11**: 全身毒性测试
- **ISO 10993-12**: 样品制备

## 应用趋势

### PFA（电脉冲消融）
- 导管支撑结构: L605
- 导管编织网: MP35N
- 导管组件: MP35N, L605

### 心血管介入
- 支架: MP35N, F1537
- 导管支撑: MP35N
- 起搏器外壳: MP35N

### 骨科植入物
- 人工关节: F75, F799
- 膝关节: F799
- 髋关节: F799, F1537
- 脊柱植入物: F1537
- 创伤固定: F1537

### 航空航天
- 发动机部件: L605
- 燃气轮机叶片: L605
- 高温紧固件: L605, MP35N

## 更新记录

**2026-07-10**: 添加 5 种钴铬合金材料
- 新增L605钴铬高温合金
- 新增MP35N钴镍铬钼合金
- 新增F75铸造钴铬钼合金
- 新增F799锻造钴铬钼合金
- 新增F1537锻造钴铬镍钼铁合金
- 添加完整的机械、热、电性能数据
- 所有数据参考 MatWeb Database 和国际标准

File: COMPOSITES_DATA.md
# 复合材料数据

## 概述

本数据库包含多种高性能复合材料，参考 MatWeb Database 的数据格式。复合材料按基体材料分类为：
- 聚合物基复合材料
- 金属基复合材料
- 陶瓷基复合材料

## 材料列表

### 碳纤维增强聚合物基复合材料 (CFRP)

#### 1. 碳纤维/环氧树脂复合材料 (单向)
- **牌号**: T700/EP
- **纤维**: T700 碳纤维
- **基体**: 环氧树脂
- **纤维含量**: 60% 体积分数
- **描述**: 高强度、高模量复合材料，广泛用于航空航天、汽车工业
- **性能数据**:
  - 抗拉强度: 2100 MPa
  - 拉伸模量: 130 GPa
  - 压缩强度: 1200 MPa
  - 剪切强度: 70 MPa
  - 密度: 1.58 g/cm³
  - 热膨胀系数: 0.5×10⁻⁶/K (纵向)
  - 热导率: 5 W/(m·K) (纵向)

#### 2. 碳纤维/环氧树脂复合材料 (织物)
- **牌号**: G803/EP
- **纤维**: G803 碳纤维织物
- **基体**: 环氧树脂
- **纤维含量**: 55% 体积分数
- **描述**: 各向性能均衡的层合板，适用于多向受力结构件
- **性能数据**:
  - 抗拉强度: 650 MPa
  - 拉伸模量: 60 GPa
  - 压缩强度: 550 MPa
  - 剪切强度: 35 MPa
  - 密度: 1.55 g/cm³
  - 热膨胀系数: 2.5×10⁻⁶/K
  - 热导率: 3 W/(m·K)

#### 3. 中模量碳纤维/环氧树脂复合材料
- **牌号**: IM7/EP
- **纤维**: IM7 中模量碳纤维
- **基体**: 环氧树脂
- **纤维含量**: 62% 体积分数
- **描述**: 优异的拉伸性能和抗疲劳性能，用于主承力结构
- **性能数据**:
  - 抗拉强度: 2800 MPa
  - 拉伸模量: 165 GPa
  - 压缩强度: 1500 MPa
  - 剪切强度: 85 MPa
  - 密度: 1.60 g/cm³
  - 热膨胀系数: 0.3×10⁻⁶/K (纵向)

### 玻璃纤维增强聚合物基复合材料 (GFRP)

#### 4. E-玻璃纤维/聚酯复合材料
- **牌号**: E-Glass/UP
- **纤维**: E-玻璃纤维
- **基体**: 不饱和聚酯树脂
- **纤维含量**: 45% 体积分数
- **描述**: 低成本复合材料，广泛应用于建筑、船舶、储罐等
- **性能数据**:
  - 抗拉强度: 350 MPa
  - 拉伸模量: 22 GPa
  - 压缩强度: 280 MPa
  - 弯曲强度: 400 MPa
  - 密度: 1.85 g/cm³
  - 热膨胀系数: 15×10⁻⁶/K
  - 热导率: 0.3 W/(m·K)

#### 5. S-玻璃纤维/环氧树脂复合材料
- **牌号**: S-Glass/EP
- **纤维**: S-高强玻璃纤维
- **基体**: 环氧树脂
- **纤维含量**: 55% 体积分数
- **描述**: 高强度玻璃纤维复合材料，用于高性能结构件
- **性能数据**:
  - 抗拉强度: 1200 MPa
  - 拉伸模量: 45 GPa
  - 压缩强度: 800 MPa
  - 冲击强度: 250 kJ/m²
  - 密度: 1.95 g/cm³
  - 热膨胀系数: 8×10⁻⁶/K

### 芳纶纤维增强复合材料

#### 6. 芳纶纤维/环氧树脂复合材料
- **牌号**: K49/EP
- **纤维**: Kevlar-49 芳纶纤维
- **基体**: 环氧树脂
- **纤维含量**: 60% 体积分数
- **描述**: 高韧性、低密度复合材料，优异的抗冲击性能
- **性能数据**:
  - 抗拉强度: 1450 MPa
  - 拉伸模量: 75 GPa
  - 压缩强度: 280 MPa
  - 冲击强度: 300 kJ/m²
  - 密度: 1.38 g/cm³
  - 热膨胀系数: -2×10⁻⁶/K (纵向)
  - 热导率: 0.8 W/(m·K)

### 金属基复合材料

#### 7. 碳化硅颗粒增强铝基复合材料
- **牌号**: SiCp/Al (15% vol)
- **基体**: 6061 铝合金
- **增强体**: SiC 颗粒
- **增强体含量**: 15% 体积分数
- **描述**: 高比强度、高模量铝基复合材料，用于航空、汽车结构件
- **性能数据**:
  - 抗拉强度: 380 MPa
  - 屈服强度: 330 MPa
  - 弹性模量: 95 GPa
  - 延伸率: 4.5%
  - 密度: 2.85 g/cm³
  - 热膨胀系数: 14×10⁻⁶/K
  - 热导率: 180 W/(m·K)

#### 8. 碳纤维增强铝基复合材料
- **牌号**: Cf/Al
- **基体**: 纯铝
- **增强体**: P120 石墨纤维
- **增强体含量**: 45% 体积分数
- **描述**: 超高比刚度复合材料，用于精密仪器、卫星结构
- **性能数据**:
  - 抗拉强度: 720 MPa
  - 拉伸模量: 280 GPa
  - 密度: 2.40 g/cm³
  - 热膨胀系数: 0.5×10⁻⁶/K (纵向)
  - 热导率: 220 W/(m·K) (纵向)

#### 9. 硼纤维增强铝基复合材料
- **牌号**: B/Al
- **基体**: 6061 铝合金
- **增强体**: 硼纤维
- **增强体含量**: 50% 体积分数
- **描述**: 高强度、高模量金属基复合材料，用于航空结构
- **性能数据**:
  - 抗拉强度: 1400 MPa
  - 拉伸模量: 220 GPa
  - 压缩强度: 1800 MPa
  - 密度: 2.65 g/cm³

### 陶瓷基复合材料

#### 10. 碳/碳复合材料
- **牌号**: C/C
- **基体**: 碳
- **增强体**: 碳纤维
- **描述**: 超高温结构材料，用于刹车片、火箭喷管等高温部件
- **性能数据**:
  - 抗拉强度: 180 MPa
  - 拉伸模量: 60 GPa
  - 使用温度: >2000°C
  - 密度: 1.75 g/cm³
  - 热膨胀系数: 1.5×10⁻⁶/K
  - 热导率: 80 W/(m·K)

#### 11. 碳化硅/碳化硅复合材料
- **牌号**: SiC/SiC
- **基体**: SiC 陶瓷
- **增强体**: SiC 纤维
- **纤维含量**: 35% 体积分数
- **描述**: 高温抗氧化陶瓷基复合材料，用于航空发动机部件
- **性能数据**:
  - 抗拉强度: 320 MPa
  - 拉伸模量: 230 GPa
  - 使用温度: 1200°C
  - 密度: 2.80 g/cm³
  - 热膨胀系数: 3.5×10⁻⁶/K

## 数据统计

- **总材料数**: 11 种
- **性能数据**: 80+ 条
- **应用领域**: 航空航天、汽车、建筑、化工等

## 数据来源

所有性能数据参考自：
- **MatWeb Database** (https://www.matweb.com)
- **CompositesWorld** - 复合材料行业数据
- **NASA 材料手册** - 高温复合材料数据

## 性能类别

每种材料包含以下类别的性能数据：

### 机械性能
- 抗拉强度
- 拉伸模量
- 压缩强度
- 剪切强度
- 弯曲强度
- 冲击强度
- 延伸率

### 物理性能
- 密度
- 纤维含量

### 热性能
- 热膨胀系数
- 热导率
- 使用温度

## 复合材料特点

### 优点
- 高比强度和比模量
- 可设计性强
- 抗疲劳性能好
- 各向异性可调
- 耐腐蚀性好

### 缺点
- 制造工艺复杂
- 成本较高
- 质量控制难度大
- 修复困难

File: COPPER_DATA.md
# 铜合金材料数据扩展

## 概述

本数据库已添加 17 种铜合金材料，涵盖了黄铜、青铜、白铜、纯铜等主要铜合金类型。

所有性能数据参考 MatWeb Database。

## 材料列表

### 纯铜 (1 种)

#### 1. T2 纯铜
- **牌号**: T2
- **描述**: 工业纯铜，铜含量≥99.9%，具有优异导电性和导热性，用于电线、电缆、换热器
- **性能数据**:
  - 抗拉强度 (退火): 195-255 MPa
  - 屈服强度 (退火): 60 MPa
  - 延伸率 (退火): 30-45%
  - 硬度 (退火): 40-55 HBW
  - 密度: 8.96 g/cm³
  - 电导率: 98-101 %IACS
  - 热导率: 390 W/(m·K)
  - 熔点: 1083°C
  - 弹性模量: 130 GPa

### 黄铜 (5 种)

#### 2. H62 普通黄铜
- **牌号**: H62
- **描述**: Cu-Zn系普通黄铜，具有良好力学性能和耐腐蚀性，用于散热器、垫圈、弹簧
- **性能数据**:
  - 抗拉强度 (退火): 320-380 MPa
  - 屈服强度 (退火): 110 MPa
  - 延伸率 (退火): 45-55%
  - 硬度 (退火): 55-70 HBW
  - 密度: 8.43 g/cm³
  - 电导率: 25-28 %IACS
  - 热导率: 110 W/(m·K)

#### 3. H68 普通黄铜
- **牌号**: H68
- **描述**: Cu-Zn系黄铜，具有优异的冷热加工性能，用于深冲件、波纹管
- **性能数据**:
  - 抗拉强度 (退火): 310-370 MPa
  - 屈服强度 (退火): 90 MPa
  - 延伸率 (退火): 50-65%
  - 硬度 (退火): 50-65 HBW
  - 密度: 8.50 g/cm³
  - 电导率: 27-30 %IACS

#### 4. H70 弹壳黄铜
- **牌号**: H70
- **描述**: Cu-Zn系黄铜，又称弹壳黄铜，具有高强度和良好加工性
- **性能数据**:
  - 抗拉强度 (退火): 300-360 MPa
  - 屈服强度 (退火): 80 MPa
  - 延伸率 (退火): 50-60%
  - 硬度 (退火): 50-60 HBW
  - 密度: 8.53 g/cm³
  - 电导率: 28-31 %IACS

#### 5. H80 黄铜
- **牌号**: H80
- **描述**: Cu-Zn系高铜黄铜，具有优良耐腐蚀性和金黄色外观，用于装饰件
- **性能数据**:
  - 抗拉强度 (退火): 280-340 MPa
  - 屈服强度 (退火): 70 MPa
  - 延伸率 (退火): 50-60%
  - 硬度 (退火): 45-60 HBW
  - 密度: 8.65 g/cm³
  - 电导率: 35-40 %IACS

#### 6. HPb59-1 铅黄铜
- **牌号**: HPb59-1
- **描述**: 易切削黄铜，铅改善切削性能，用于精密机械零件、钟表零件
- **性能数据**:
  - 抗拉强度: 390-450 MPa
  - 屈服强度: 140 MPa
  - 延伸率: 12-20%
  - 硬度: 80-95 HBW
  - 密度: 8.50 g/cm³
  - 电导率: 20-25 %IACS
  - 熔点: 885°C

### 锡青铜 (3 种)

#### 7. QSn6.5-0.1 锡青铜
- **牌号**: QSn6.5-0.1
- **描述**: Cu-Sn-P系锡青铜，具有高强度和耐磨性，用于弹簧、接触器
- **性能数据**:
  - 抗拉强度 (退火): 340-400 MPa
  - 屈服强度 (退火): 120 MPa
  - 延伸率 (退火): 55-65%
  - 硬度 (退火): 60-75 HBW
  - 抗拉强度 (硬态): 680-750 MPa
  - 疲劳强度: 250 MPa
  - 密度: 8.80 g/cm³
  - 弹性模量: 110 GPa

#### 8. QSn7-0.2 锡青铜
- **牌号**: QSn7-0.2
- **描述**: 高锡锡青铜，具有高强度和耐磨性，用于轴承、轴套
- **性能数据**:
  - 抗拉强度 (退火): 355-410 MPa
  - 屈服强度 (退火): 130 MPa
  - 延伸率 (退火): 60-70%
  - 硬度 (退火): 65-80 HBW
  - 抗拉强度 (硬态): 720-800 MPa
  - 弹性模量: 112 GPa

#### 9. QSn4-3 锡青铜
- **牌号**: QSn4-3
- **描述**: Cu-Sn-Zn系锡青铜，具有良好的弹性和耐腐蚀性
- **性能数据**:
  - 抗拉强度 (退火): 300-350 MPa
  - 屈服强度 (退火): 100 MPa
  - 延伸率 (退火): 45-55%
  - 硬度 (退火): 55-70 HBW
  - 抗拉强度 (硬态): 540-610 MPa
  - 弹性模量: 105 GPa

### 铝青铜 (2 种)

#### 10. QAl9-4 铝青铜
- **牌号**: QAl9-4
- **描述**: Cu-Al-Fe系铝青铜，具有高强度和耐腐蚀性，用于船舶螺旋桨
- **性能数据**:
  - 抗拉强度 (退火): 480-550 MPa
  - 屈服强度 (退火): 180 MPa
  - 延伸率 (退火): 25-35%
  - 硬度 (退火): 100-120 HBW
  - 抗拉强度 (硬态): 700-800 MPa
  - 疲劳强度: 210 MPa
  - 密度: 7.60 g/cm³
  - 弹性模量: 115 GPa

#### 11. QAl10-4-4 高强铝青铜
- **牌号**: QAl10-4-4
- **描述**: Cu-Al-Fe-Ni系高强铝青铜，具有高强度和耐热性
- **性能数据**:
  - 抗拉强度 (退火): 590-660 MPa
  - 屈服强度 (退火): 260 MPa
  - 延伸率 (退火): 12-20%
  - 硬度 (退火): 140-160 HBW
  - 抗拉强度 (硬态): 750-850 MPa
  - 高温强度 (400°C): 380 MPa
  - 弹性模量: 125 GPa

### 铍青铜 (1 种)

#### 12. QBe2 铍青铜
- **牌号**: QBe2
- **描述**: Cu-Be系高强弹性合金，具有最高强度和导电性，用于精密弹簧
- **性能数据**:
  - 抗拉强度 (软态): 420-500 MPa
  - 抗拉强度 (时效): 1200-1350 MPa
  - 屈服强度 (时效): 1100 MPa
  - 延伸率 (时效): 2-4%
  - 硬度 (时效): 350-400 HBW
  - 疲劳强度 (时效): 350 MPa
  - 密度: 8.25 g/cm³
  - 电导率 (时效): 18-22 %IACS
  - 弹性模量: 135 GPa

### 硅青铜 (1 种)

#### 13. QSi3-1 硅青铜
- **牌号**: QSi3-1
- **描述**: Cu-Si-Mn系硅青铜，具有高强度和焊接性，用于电极、焊接材料
- **性能数据**:
  - 抗拉强度 (退火): 350-420 MPa
  - 屈服强度 (退火): 140 MPa
  - 延伸率 (退火): 40-55%
  - 硬度 (退火): 70-90 HBW
  - 抗拉强度 (硬态): 620-700 MPa
  - 疲劳强度: 210 MPa
  - 密度: 8.40 g/cm³
  - 弹性模量: 118 GPa

### 白铜 (3 种)

#### 14. B10 白铜
- **牌号**: B10
- **描述**: Cu-Ni系白铜，具有优异耐海水腐蚀性，用于船舶管道
- **性能数据**:
  - 抗拉强度 (退火): 270-340 MPa
  - 屈服强度 (退火): 100 MPa
  - 延伸率 (退火): 25-35%
  - 硬度 (退火): 65-85 HBW
  - 抗拉强度 (硬态): 430-490 MPa
  - 密度: 8.90 g/cm³
  - 弹性模量: 140 GPa

#### 15. B19 白铜
- **牌号**: B19
- **描述**: Cu-Ni系白铜，具有良好耐腐蚀性和可焊性
- **性能数据**:
  - 抗拉强度 (退火): 290-360 MPa
  - 屈服强度 (退火): 110 MPa
  - 延伸率 (退火): 28-38%
  - 硬度 (退火): 70-90 HBW
  - 抗拉强度 (硬态): 440-510 MPa
  - 弹性模量: 145 GPa

#### 16. B30 白铜
- **牌号**: B30
- **描述**: Cu-Ni系高镍白铜，具有优异耐腐蚀性和强度
- **性能数据**:
  - 抗拉强度 (退火): 370-440 MPa
  - 屈服强度 (退火): 140 MPa
  - 延伸率 (退火): 25-35%
  - 硬度 (退火): 85-105 HBW
  - 抗拉强度 (硬态): 540-620 MPa
  - 弹性模量: 150 GPa

### 锌白铜 (1 种)

#### 17. BZn15-20 锌白铜 (德银)
- **牌号**: BZn15-20
- **描述**: Cu-Ni-Zn系锌白铜，又称德银，具有银白色外观和良好弹性
- **性能数据**:
  - 抗拉强度 (软态): 340-420 MPa
  - 屈服强度 (软态): 140 MPa
  - 延伸率 (软态): 35-50%
  - 硬度 (软态): 75-95 HBW
  - 抗拉强度 (硬态): 560-640 MPa
  - 弹性极限: 200 MPa
  - 密度: 8.70 g/cm³
  - 弹性模量: 125 GPa

## 数据统计

- **总材料数**: 88 种 (原 71 种 + 新增 17 种铜合金)
- **性能数据**: 608 条
- **成分数据**: 448 条

## 使用方法

### 查看数据

```bash
# 启动开发服务器
npm run dev

# 访问 http://localhost:3000/materials
```

### 查看数据库

```bash
# 启动 Prisma Studio
npm run db:studio

# 或检查数据统计
npm run db:check
```

### 重新加载数据

```bash
# 基础数据 (11 种材料)
npm run db:seed

# 扩展金属材料 (14 种)
npm run db:seed:metals

# 扩展不锈钢材料 (17 种)
npm run db:seed:stainless

# 扩展钛合金材料 (13 种)
npm run db:seed:titanium

# 扩展铝合金材料 (19 种)
npm run db:seed:aluminum

# 扩展铜合金材料 (17 种)
npm run db:seed:copper
```

## 数据来源

所有性能数据参考自：
- **MatWeb Database** (https://www.matweb.com)
- **GB/T 国家标准** - 中国铜合金材料标准
- **ASTM 标准** - 美国铜合金材料标准

## 铜合金分类

### 按合金系分类

1. **纯铜**: T2
   - 铜含量≥99.9%，优异导电导热性

2. **黄铜（Cu-Zn）**: H62、H68、H70、H80、HPb59-1
   - 普通黄铜：H62、H68、H70、H80
   - 铅黄铜：HPb59-1（易切削）

3. **青铜**:
   - 锡青铜（Cu-Sn）：QSn6.5-0.1、QSn7-0.2、QSn4-3
   - 铝青铜（Cu-Al）：QAl9-4、QAl10-4-4
   - 铍青铜（Cu-Be）：QBe2
   - 硅青铜（Cu-Si）：QSi3-1

4. **白铜（Cu-Ni）**: B10、B19、B30
   - 耐海水腐蚀

5. **锌白铜（Cu-Ni-Zn）**: BZn15-20（德银）
   - 银白色外观

### 按用途分类

1. **导电材料**: T2、H70、H80
2. **弹性元件**: QSn6.5-0.1、QBe2、BZn15-20
3. **耐磨零件**: QSn7-0.2、QAl9-4
4. **耐腐蚀件**: B10、B19、B30
5. **精密零件**: HPb59-1、QBe2
6. **船舶应用**: QAl9-4、B10
7. **装饰材料**: H80、BZn15-20

## 性能类别

每种材料包含以下类别的性能数据：

### 机械性能
- 抗拉强度（多种热处理状态）
- 屈服强度
- 延伸率
- 硬度 (HBW)
- 疲劳强度
- 弹性极限

### 物理性能
- 密度
- 弹性模量

### 热性能
- 热导率
- 熔点
- 热膨胀系数

### 电性能
- 电导率 (%IACS)

## 材料对比

现在可以在系统中对比不同铜合金的性能：
1. 访问 http://localhost:3000/compare
2. 选择要对比的铜合金
3. 查看性能对比表格

## 铜合金特点

### 黄铜
- 优点：价格低廉、加工性好、耐腐蚀
- 缺点：易发生季裂（应力腐蚀）
- 应用：广泛用于机械零件

### 青铜
- 优点：高强度、耐磨、耐腐蚀
- 缺点：价格较高、铸造性一般
- 应用：轴承、弹簧、耐磨件

### 白铜
- 优点：优异耐海水腐蚀、美观
- 缺点：价格高
- 应用：船舶、精密仪器

### 铍青铜
- 优点：最高强度、高弹性、不产生火花
- 缺点：价格昂贵、铍有毒
- 应用：精密弹簧、防爆工具

## 更新记录

**2026-06-08**: 添加 17 种铜合金材料
- 新增纯铜、黄铜、青铜、白铜等铜合金类型
- 添加完整的成分数据和性能数据
- 所有数据参考 MatWeb Database
