Repository: Richer321/Material-lab

# 材料性能数据库

一个用于存储、检索、对比和管理各种材料性能数据的 Web 应用系统。

## 功能特性

- ✅ **材料管理**：支持材料的增删改查操作
- ✅ **智能搜索**：按名称、牌号、类别快速搜索材料
- ✅ **性能数据**：记录材料的机械、热、电等性能数据
- ✅ **成分管理**：记录材料的化学成分和含量
- ✅ **数据来源**：追溯数据的文献、手册、实验等来源
- ✅ **材料对比**：选择多个材料进行性能对比
- ✅ **数据导入**：支持 CSV 批量导入材料数据
- ✅ **数据导出**：导出材料数据为 CSV 格式

### Material（材料）
- 基本信息：名称、牌号、类别、描述
- 关联：性能数据、成分数据、数据来源

### MaterialProperty（性能数据）
- 属性分类：机械、热、电、光学性能
- 数值支持：单值、范围值
- 测试信息：温度、条件、标准

### MaterialComposition（成分数据）
- 元素/组分名称
- 含量：单值或范围值

### DataSource（数据来源）
- 类型：文献、手册、实验、供应商、网站
- 详细信息：作者、年份、出版商、链接

File: FLUOROELASTOMERS_DATA.md
# 氟橡胶和氟硅橡胶材料数据

## 概述

本数据库包含氟橡胶(FKM)和氟硅橡胶(FVMQ)两大类高性能弹性体材料，参考 MatWeb Database 的数据格式。这些材料具有优异的耐高温、耐化学腐蚀、耐油等性能，广泛应用于航空航天、汽车、化工等领域。

## 材料列表

### 氟橡胶 (FKM/FPM)

#### 1. FKM A 通用型氟橡胶
- **牌号**: Viton A
- **描述**: 通用型氟橡胶，平衡的耐热、耐化学品和耐油性能，广泛用于密封件、O型圈
- **性能数据**:
  - 硬度: 75 Shore A
  - 拉伸强度: 14 MPa
  - 拉断伸长率: 200%
  - 压缩永久变形: 30% (70°C×22h)
  - 使用温度: -20°C ~ 200°C
  - 密度: 1.82 g/cm³
  - 耐燃油性: 优异
  - 耐化学性: 良好

#### 2. FKM B 耐燃油型氟橡胶
- **牌号**: Viton B
- **描述**: 耐燃油型氟橡胶，优异的耐燃油和耐溶剂性能，用于燃油系统密封
- **性能数据**:
  - 硬度: 75 Shore A
  - 拉伸强度: 16 MPa
  - 拉断伸长率: 250%
  - 压缩永久变形: 25% (70°C×22h)
  - 使用温度: -20°C ~ 200°C
  - 密度: 1.85 g/cm³
  - 耐燃油性: 极佳
  - 耐化学性: 良好

#### 3. FKM F 耐化学型氟橡胶
- **牌号**: Viton F
- **描述**: 耐化学型氟橡胶，优异的耐强酸、强碱性能，用于化工密封
- **性能数据**:
  - 硬度: 75 Shore A
  - 拉伸强度: 15 MPa
  - 拉断伸长率: 220%
  - 压缩永久变形: 35% (70°C×22h)
  - 使用温度: -20°C ~ 200°C
  - 密度: 1.88 g/cm³
  - 耐酸性: 极佳
  - 耐碱性: 极佳

#### 4. FKM GF 高温型氟橡胶
- **牌号**: Viton GF
- **描述**: 高温型氟橡胶，可在230°C长期使用，用于高温密封
- **性能数据**:
  - 硬度: 75 Shore A
  - 拉伸强度: 13 MPa
  - 拉断伸长率: 180%
  - 压缩永久变形: 40% (200°C×70h)
  - 使用温度: -20°C ~ 230°C
  - 密度: 1.86 g/cm³
  - 耐热性: 极佳
  - 耐老化性: 优异

#### 5. FKM G 耐低温型氟橡胶
- **牌号**: Viton G
- **描述**: 耐低温型氟橡胶，可在-40°C使用，用于低温密封
- **性能数据**:
  - 硬度: 70 Shore A
  - 拉伸强度: 12 MPa
  - 拉断伸长率: 250%
  - 压缩永久变形: 35% (-20°C×22h)
  - 使用温度: -40°C ~ 200°C
  - 密度: 1.80 g/cm³
  - 低温性能: 优异
  - 耐曲挠性: 良好

#### 6. FKM ECO 三元共聚氟橡胶
- **牌号**: Viton ECO
- **描述**: 三元共聚氟橡胶，改善低温性能和加工性能
- **性能数据**:
  - 硬度: 75 Shore A
  - 拉伸强度: 15 MPa
  - 拉断伸长率: 280%
  - 压缩永久变形: 30% (70°C×22h)
  - 使用温度: -30°C ~ 200°C
  - 密度: 1.83 g/cm³
  - 低温脆性: -40°C
  - 加工性能: 优异

#### 7. FKM A Extreme 高性能氟橡胶
- **牌号**: Viton Extreme
- **描述**: 高性能氟橡胶，超高温性能，可在250°C短期使用
- **性能数据**:
  - 硬度: 80 Shore A
  - 拉伸强度: 18 MPa
  - 拉断伸长率: 150%
  - 压缩永久变形: 45% (230°C×70h)
  - 使用温度: -25°C ~ 250°C (短期)
  - 密度: 1.90 g/cm³
  - 耐热性: 超佳
  - 耐化学性: 优异

#### 8. FKM GLT 超低温型氟橡胶
- **牌号**: Viton GLT
- **描述**: 超低温型氟橡胶，可在-50°C使用，保持良好弹性
- **性能数据**:
  - 硬度: 65 Shore A
  - 拉伸强度: 10 MPa
  - 拉断伸长率: 300%
  - 压缩永久变形: 40% (-30°C×22h)
  - 使用温度: -50°C ~ 200°C
  - 密度: 1.78 g/cm³
  - 低温性能: 超佳
  - 低温回弹: 优异

### 氟硅橡胶 (FVMQ)

#### 9. FVMQ 通用型氟硅橡胶
- **牌号**: FVMQ-60
- **描述**: 通用型氟硅橡胶，良好的耐燃油、耐溶剂性能和低温性能
- **性能数据**:
  - 硬度: 60 Shore A
  - 拉伸强度: 8 MPa
  - 拉断伸长率: 400%
  - 撕裂强度: 25 kN/m
  - 使用温度: -60°C ~ 200°C
  - 密度: 1.35 g/cm³
  - 耐燃油性: 良好
  - 低温性能: 优异

#### 10. FVMQ 高强度型氟硅橡胶
- **牌号**: FVMQ-70H
- **描述**: 高强度型氟硅橡胶，优异的机械性能
- **性能数据**:
  - 硬度: 70 Shore A
  - 拉伸强度: 10 MPa
  - 拉断伸长率: 350%
  - 撕裂强度: 35 kN/m
  - 使用温度: -60°C ~ 200°C
  - 密度: 1.40 g/cm³
  - 机械强度: 优异
  - 耐磨性: 良好

#### 11. FVMQ 超低温型氟硅橡胶
- **牌号**: FVMQ-50L
- **描述**: 超低温型氟硅橡胶，优异的低温性能
- **性能数据**:
  - 硬度: 50 Shore A
  - 拉伸强度: 6 MPa
  - 拉断伸长率: 500%
  - 撕裂强度: 20 kN/m
  - 使用温度: -75°C ~ 200°C
  - 密度: 1.32 g/cm³
  - 低温性能: 超佳
  - 低温回弹: 优异

#### 12. FVMQ 高硬度型氟硅橡胶
- **牌号**: FVMQ-80
- **描述**: 高硬度型氟硅橡胶，用于高负荷密封
- **性能数据**:
  - 硬度: 80 Shore A
  - 拉伸强度: 12 MPa
  - 拉断伸长率: 200%
  - 撕裂强度: 40 kN/m
  - 使用温度: -60°C ~ 200°C
  - 密度: 1.45 g/cm³
  - 承载能力: 优异
  - 耐压性: 良好

#### 13. FVMQ 低压缩永久变形型
- **牌号**: FVMQ-LCD
- **描述**: 低压缩永久变形型氟硅橡胶，优异的密封性能
- **性能数据**:
  - 硬度: 65 Shore A
  - 拉伸强度: 9 MPa
  - 拉断伸长率: 380%
  - 压缩永久变形: 20% (150°C×22h)
  - 使用温度: -60°C ~ 200°C
  - 密度: 1.38 g/cm³
  - 密封性能: 优异
  - 回弹性: 良好

#### 14. FVMQ 快速硫化型
- **牌号**: FVMQ-FS
- **描述**: 快速硫化型氟硅橡胶，提高生产效率
- **性能数据**:
  - 硬度: 60 Shore A
  - 拉伸强度: 8.5 MPa
  - 拉断伸长率: 420%
  - 撕裂强度: 28 kN/m
  - 使用温度: -60°C ~ 200°C
  - 密度: 1.36 g/cm³
  - 硫化速度: 快
  - 加工性能: 优异

#### 15. FVMQ 导电型氟硅橡胶
- **牌号**: FVMQ-EC
- **描述**: 导电型氟硅橡胶，用于电磁屏蔽
- **性能数据**:
  - 硬度: 65 Shore A
  - 拉伸强度: 7 MPa
  - 拉断伸长率: 300%
  - 体积电阻率: 10³ Ω·cm
  - 使用温度: -60°C ~ 200°C
  - 密度: 1.42 g/cm³
  - 导电性: 优异
  - 屏蔽效能: 良好

## 数据统计

- **总材料数**: 15 种
- **性能数据**: 120+ 条
- **应用领域**: 航空航天、汽车、化工、电子等

## 数据来源

所有性能数据参考自：
- **MatWeb Database** (https://www.matweb.com)
- **DuPont Performance Elastomers** - Viton 产品手册
- **Momentive Performance Materials** - 氟硅橡胶产品手册
- **3M Dyneon** - 氟橡胶技术数据

## 性能类别

每种材料包含以下类别的性能数据：

### 机械性能
- 硬度 (Shore A)
- 拉伸强度
- 拉断伸长率
- 撕裂强度
- 压缩永久变形

### 热性能
- 使用温度范围
- 热老化性能
- 低温脆性温度

### 物理性能
- 密度
- 颜色

### 电学性能
- 体积电阻率（部分导电型）

## 材料对比

### 氟橡胶 vs 氟硅橡胶

| 特性 | 氟橡胶 (FKM) | 氟硅橡胶 (FVMQ) |
|------|-------------|----------------|
| 耐热性 | 优异 (200-250°C) | 良好 (200°C) |
| 低温性能 | 一般 (-20~50°C) | 优异 (-60~75°C) |
| 耐燃油性 | 优异 | 良好 |
| 耐化学性 | 优异 | 良好 |
| 机械强度 | 优异 | 一般 |
| 成本 | 较高 | 高 |

## 应用领域

### 氟橡胶应用
- **航空航天**: 发动机密封、燃油系统密封
- **汽车工业**: 燃油系统、发动机密封件
- **化工行业**: 耐化学密封、泵阀密封
- **石油天然气**: 钻井设备密封、井口装置

### 氟硅橡胶应用
- **航空航天**: 燃油系统、液压系统密封
- **汽车工业**: 燃油喷射系统、涡轮增压器密封
- **电子行业**: 导电密封、电磁屏蔽
- **低温应用**: 低温环境密封、极地设备

File: GENERAL_PLASTICS_DATA.md
# 通用工程塑料材料数据库

## 概述

通用工程塑料是一类产量大、应用广、成本相对较低的热塑性聚合物材料。这类材料具有良好的综合性能、优异的加工性能和较低的成本，是日常用品、包装材料、消费品等领域的基础材料。本项目数据库包含14种通用工程塑料材料。

## 材料分类

### 聚烯烃类

#### 1. PP 聚丙烯 (PP-Homo)
- **材料类型**: 均聚聚丙烯
- **特点**: 良好耐热性、优异耐化学性、低密度、无毒
- **典型性能**:
  - 抗拉强度: 30-40 MPa
  - 拉伸模量: 1300-1800 MPa
  - 断裂伸长率: 100-600%
  - 抗弯强度: 45-60 MPa
  - 弯曲模量: 1400-1900 MPa
  - 缺口冲击强度 (23°C): 3-5 kJ/m²
  - 热变形温度 (0.45MPa): 100-110°C
  - 热变形温度 (1.8MPa): 55-65°C
  - 维卡软化温度: 155°C
  - 熔融温度: 165°C
  - 线膨胀系数: 9-11×10⁻⁵/K
  - 热导率: 0.22 W/(m·K)
  - 密度: 0.90 g/cm³
  - 吸水率 (23°C, 24h): 0.02%
  - 体积电阻率: 1×10¹⁶ Ω·cm
  - 介电常数 (1MHz): 2.3
  - 介电强度: 25 kV/mm
- **应用**: 食品容器、医疗器械、汽车部件、包装材料、纺织品

#### 2. PP 聚丙烯共聚物 (PP-Copolymer)
- **材料类型**: 乙烯-丙烯无规共聚聚丙烯
- **特点**: 优异抗冲击性、良好透明性、较低刚性
- **典型性能**:
  - 抗拉强度: 25-35 MPa
  - 拉伸模量: 900-1300 MPa
  - 断裂伸长率: 200-500%
  - 抗弯强度: 35-50 MPa
  - 弯曲模量: 1000-1400 MPa
  - 缺口冲击强度 (23°C): 5-10 kJ/m²
  - 热变形温度 (0.45MPa): 90-105°C
  - 热变形温度 (1.8MPa): 50-60°C
  - 维卡软化温度: 145°C
  - 熔融温度: 160°C
  - 线膨胀系数: 10-13×10⁻⁵/K
  - 密度: 0.90 g/cm³
  - 透光率: 65%
  - 体积电阻率: 1×10¹⁶ Ω·cm
- **应用**: 储物箱、家用器具、瓶盖、透明容器

#### 3. LDPE 低密度聚乙烯 (LDPE-LD150)
- **材料类型**: 低密度聚乙烯
- **特点**: 良好柔软性、优异耐化学性、易加工、低成本
- **典型性能**:
  - 抗拉强度: 8-15 MPa
  - 拉伸模量: 150-300 MPa
  - 断裂伸长率: 100-650%
  - 抗弯强度: 12 MPa
  - 缺口冲击强度 (23°C): 20-40 kJ/m²
  - 硬度 (邵氏D): 48 D
  - 热变形温度 (0.45MPa): 35-45°C
  - 维卡软化温度: 85°C
  - 熔融温度: 110°C
  - 使用温度范围: -50~80°C
  - 线膨胀系数: 18-22×10⁻⁵/K
  - 密度: 0.92 g/cm³
  - 吸水率 (23°C, 24h): 0.01%
  - 体积电阻率: 1×10¹⁶ Ω·cm
  - 介电常数 (1MHz): 2.3
  - 耐化学性: 优异
- **应用**: 塑料袋、薄膜、包装材料、电线电缆、农用薄膜

#### 4. HDPE 高密度聚乙烯 (HDPE-HD700)
- **材料类型**: 高密度聚乙烯
- **特点**: 良好刚性、优异耐化学性、高强度、耐磨损
- **典型性能**:
  - 抗拉强度: 25-35 MPa
  - 拉伸模量: 900-1400 MPa
  - 断裂伸长率: 100-800%
  - 抗弯强度: 30-45 MPa
  - 缺口冲击强度 (23°C): 5-15 kJ/m²
  - 硬度 (邵氏D): 62 D
  - 热变形温度 (0.45MPa): 60-80°C
  - 维卡软化温度: 125°C
  - 熔融温度: 135°C
  - 使用温度范围: -50~80°C
  - 线膨胀系数: 12-16×10⁻⁵/K
  - 密度: 0.95 g/cm³
  - 吸水率 (23°C, 24h): 0.01%
  - 体积电阻率: 1×10¹⁶ Ω·cm
  - 介电常数 (1MHz): 2.4
  - 耐化学性: 优异
- **应用**: 瓶子、玩具、家具、管道、容器、周转箱

### 聚氯乙烯类

#### 5. PVC 聚氯乙烯（硬质） (PVC-Rigid)
- **材料类型**: 未增塑聚氯乙烯（uPVC）
- **特点**: 良好刚性、优异阻燃性、耐化学性、高强度
- **典型性能**:
  - 抗拉强度: 45-55 MPa
  - 拉伸模量: 2800-3500 MPa
  - 断裂伸长率: 20-40%
  - 抗弯强度: 70-90 MPa
  - 弯曲模量: 3000-3800 MPa
  - 缺口冲击强度 (23°C): 3-6 kJ/m²
  - 硬度 (洛氏R): 115 R
  - 热变形温度 (1.8MPa): 65-75°C
  - 维卡软化温度: 80°C
  - 玻璃化温度: 80°C
  - 线膨胀系数: 5-8×10⁻⁵/K
  - 密度: 1.40 g/cm³
  - 吸水率 (23°C, 24h): 0.1%
  - 体积电阻率: 1×10¹⁴ Ω·cm
  - 介电常数 (1MHz): 3.2
  - 阻燃等级: UL94 V-0
- **应用**: 管道、门窗型材、板材、电线电缆护套

#### 6. PVC 聚氯乙烯（软质） (PVC-Flexible)
- **材料类型**: 增塑聚氯乙烯
- **特点**: 良好柔软性、优异耐候性、易加工、可调硬度
- **典型性能**:
  - 抗拉强度: 12-20 MPa
  - 拉伸模量: 10-30 MPa
  - 断裂伸长率: 200-450%
  - 硬度 (邵氏A): 75 A
  - 脆化温度: -20~-30°C
  - 使用温度范围: -15~60°C
  - 密度: 1.25 g/cm³
  - 耐候性: 良好
  - 耐化学性: 良好
- **应用**: 软管、电缆护套、地板革、人造革、手套、雨衣

### 苯乙烯树脂类

#### 7. PS 通用聚苯乙烯 (PS-GPPS)
- **材料类型**: 通用级聚苯乙烯（GPPS）
- **特点**: 高刚性、良好透明性、易加工、低成本、易脆
- **典型性能**:
  - 抗拉强度: 45-60 MPa
  - 拉伸模量: 3000-3800 MPa
  - 断裂伸长率: 1-3%
  - 抗弯强度: 80-100 MPa
  - 弯曲模量: 3200-4000 MPa
  - 缺口冲击强度 (23°C): 1-2 kJ/m²
  - 硬度 (洛氏M): 75 M
  - 热变形温度 (0.45MPa): 85-95°C
  - 热变形温度 (1.8MPa): 75-85°C
  - 维卡软化温度: 95°C
  - 玻璃化温度: 100°C
  - 密度: 1.05 g/cm³
  - 透光率: 90%
  - 折射率: 1.59
  - 体积电阻率: 1×10¹⁶ Ω·cm
  - 介电常数 (1MHz): 2.5
- **应用**: 文具、餐具、CD盒、一次性用品、透明容器

#### 8. HIPS 高抗冲聚苯乙烯 (HIPS-HI)
- **材料类型**: 橡胶增韧聚苯乙烯
- **特点**: 优异抗冲击性、良好加工性、不透明、低成本
- **典型性能**:
  - 抗拉强度: 25-35 MPa
  - 拉伸模量: 1800-2500 MPa
  - 断裂伸长率: 30-60%
  - 抗弯强度: 40-55 MPa
  - 弯曲模量: 2000-2800 MPa
  - 缺口冲击强度 (23°C): 6-12 kJ/m²
  - 硬度 (洛氏R): 75 R
  - 热变形温度 (0.45MPa): 80-90°C
  - 维卡软化温度: 90°C
  - 密度: 1.05 g/cm³
  - 体积电阻率: 1×10¹⁶ Ω·cm
  - 介电常数 (1MHz): 2.7
- **应用**: 电器外壳、玩具、包装材料、办公用品

#### 9. SB 苯乙烯-丁二烯 (SB-General)
- **材料类型**: 苯乙烯-丁二烯嵌段共聚物
- **特点**: 良好韧性、透明性、易加工、中等成本
- **典型性能**:
  - 抗拉强度: 35-50 MPa
  - 拉伸模量: 1500-2200 MPa
  - 断裂伸长率: 20-50%
  - 缺口冲击强度 (23°C): 5-10 kJ/m²
  - 热变形温度 (0.45MPa): 75-90°C
  - 维卡软化温度: 85°C
  - 密度: 1.02 g/cm³
  - 透光率: 75%
- **应用**: 包装盒、文具、日用品、透明容器

### ABS及合金类

#### 10. ABS 丙烯腈-丁二烯-苯乙烯 (ABS-General)
- **材料类型**: 通用ABS树脂
- **特点**: 良好抗冲击性、高强度、优异表面光泽、易电镀
- **典型性能**:
  - 抗拉强度: 40-50 MPa
  - 拉伸模量: 2000-2600 MPa
  - 断裂伸长率: 15-30%
  - 抗弯强度: 65-85 MPa
  - 弯曲模量: 2200-2800 MPa
  - 缺口冲击强度 (23°C): 15-25 kJ/m²
  - 硬度 (洛氏R): 110 R
  - 热变形温度 (0.45MPa): 90-100°C
  - 热变形温度 (1.8MPa): 85-95°C
  - 维卡软化温度: 105°C
  - 密度: 1.05 g/cm³
  - 体积电阻率: 1×10¹⁵ Ω·cm
  - 介电常数 (1MHz): 2.9
- **应用**: 电器外壳、玩具、汽车内饰、键盘、仪表盘

#### 11. ABS 高抗冲型 (ABS-HighImpact)
- **材料类型**: 高橡胶含量ABS
- **特点**: 高抗冲击性、中等强度、良好表面质量
- **典型性能**:
  - 抗拉强度: 35-45 MPa
  - 拉伸模量: 1800-2300 MPa
  - 断裂伸长率: 30-50%
  - 抗弯强度: 55-70 MPa
  - 缺口冲击强度 (23°C): 30-45 kJ/m²
  - 硬度 (洛氏R): 100 R
  - 热变形温度 (0.45MPa): 85-95°C
  - 密度: 1.06 g/cm³
- **应用**: 电动工具外壳、安全帽、汽车保险杠、运动器材

### 苯乙烯共聚物类

#### 12. SAN 苯乙烯-丙烯腈 (SAN-General)
- **材料类型**: 苯乙烯-丙烯腈共聚物
- **特点**: 良好透明性、优异耐化学性、高强度、耐应力开裂
- **典型性能**:
  - 抗拉强度: 70-85 MPa
  - 拉伸模量: 3500-4200 MPa
  - 断裂伸长率: 2-4%
  - 抗弯强度: 100-120 MPa
  - 弯曲模量: 3800-4500 MPa
  - 缺口冲击强度 (23°C): 3-5 kJ/m²
  - 硬度 (洛氏M): 80 M
  - 热变形温度 (0.45MPa): 95-110°C
  - 热变形温度 (1.8MPa): 90-105°C
  - 维卡软化温度: 110°C
  - 密度: 1.08 g/cm³
  - 透光率: 85%
  - 耐化学性: 优异
  - 耐应力开裂: 优异
  - 体积电阻率: 1×10¹⁶ Ω·cm
  - 介电常数 (1MHz): 2.8
- **应用**: 化妆品瓶、餐具、电器配件、医疗用品、电池外壳

#### 13. ASA 丙烯酸酯-苯乙烯-丙烯腈 (ASA-General)
- **材料类型**: ASA树脂（丙烯酸橡胶增韧SAN）
- **特点**: 优异耐候性、良好抗冲击性、颜色稳定性、可户外使用
- **典型性能**:
  - 抗拉强度: 45-55 MPa
  - 拉伸模量: 2200-2800 MPa
  - 断裂伸长率: 20-35%
  - 抗弯强度: 70-90 MPa
  - 弯曲模量: 2400-3000 MPa
  - 缺口冲击强度 (23°C): 12-20 kJ/m²
  - 硬度 (洛氏R): 105 R
  - 热变形温度 (0.45MPa): 90-100°C
  - 维卡软化温度: 105°C
  - 密度: 1.07 g/cm³
  - 耐候性: 优异
  - 耐UV性: 优异
  - 颜色稳定性: 优异
  - 体积电阻率: 1×10¹⁵ Ω·cm
- **应用**: 汽车外饰件、建筑型材、户外用品、花园家具

#### 14. MS 聚甲基苯乙烯 (MS-General)
- **材料类型**: 甲基苯乙烯树脂
- **特点**: 优异光学性能、高折射率、良好透明性、易加工
- **典型性能**:
  - 抗拉强度: 55-70 MPa
  - 拉伸模量: 3200-4000 MPa
  - 断裂伸长率: 2-4%
  - 缺口冲击强度 (23°C): 2-4 kJ/m²
  - 热变形温度 (0.45MPa): 95-110°C
  - 维卡软化温度: 115°C
  - 密度: 1.12 g/cm³
  - 透光率: 90%
  - 折射率: 1.57
  - 阿贝数: 35
  - 体积电阻率: 1×10¹⁵ Ω·cm
- **应用**: 光学镜片、LED透镜、指示灯、光学仪器

## 性能对比

### 力学性能对比

| 材料类型 | 抗拉强度 (MPa) | 拉伸模量 (MPa) | 断裂伸长率 (%) | 冲击强度 (kJ/m²) | 热变形温度 (°C) |
|---------|---------------|---------------|---------------|----------------|--------------- |
| PP-Homo | 30-40 | 1300-1800 | 100-600 | 3-5 | 100-110 (0.45MPa) |
| PP-Copolymer | 25-35 | 900-1300 | 200-500 | 5-10 | 90-105 (0.45MPa) |
| LDPE | 8-15 | 150-300 | 100-650 | 20-40 | 35-45 (0.45MPa) |
| HDPE | 25-35 | 900-1400 | 100-800 | 5-15 | 60-80 (0.45MPa) |
| PVC-Rigid | 45-55 | 2800-3500 | 20-40 | 3-6 | 65-75 (1.8MPa) |
| PVC-Flexible | 12-20 | 10-30 | 200-450 | - | - |
| PS-GPPS | 45-60 | 3000-3800 | 1-3 | 1-2 | 85-95 (0.45MPa) |
| HIPS | 25-35 | 1800-2500 | 30-60 | 6-12 | 80-90 (0.45MPa) |
| SB | 35-50 | 1500-2200 | 20-50 | 5-10 | 75-90 (0.45MPa) |
| ABS-General | 40-50 | 2000-2600 | 15-30 | 15-25 | 90-100 (0.45MPa) |
| ABS-HighImpact | 35-45 | 1800-2300 | 30-50 | 30-45 | 85-95 (0.45MPa) |
| SAN | 70-85 | 3500-4200 | 2-4 | 3-5 | 95-110 (0.45MPa) |
| ASA | 45-55 | 2200-2800 | 20-35 | 12-20 | 90-100 (0.45MPa) |
| MS | 55-70 | 3200-4000 | 2-4 | 2-4 | 95-110 (0.45MPa) |

### 热性能对比

| 材料类型 | 维卡软化温度 (°C) | 熔融温度 (°C) | 玻璃化温度 (°C) | 线膨胀系数 (×10⁻⁵/K) | 使用温度范围 (°C) |
|---------|---------------|-------------|---------------|-------------------|----------------- |
| PP-Homo | 155 | 165 | - | 9-11 | 0~120 |
| PP-Copolymer | 145 | 160 | - | 10-13 | 0~120 |
| LDPE | 85 | 110 | - | 18-22 | -50~80 |
| HDPE | 125 | 135 | - | 12-16 | -50~80 |
| PVC-Rigid | 80 | - | 80 | 5-8 | -15~60 |
| PVC-Flexible | - | - | 80 | - | -15~60 |
| PS-GPPS | 95 | - | 100 | - | 0~70 |
| HIPS | 90 | - | 100 | - | 0~70 |
| SB | 85 | - | - | - | 0~70 |
| ABS-General | 105 | - | - | - | -20~80 |
| ABS-HighImpact | - | - | - | - | -20~80 |
| SAN | 110 | - | - | - | -20~80 |
| ASA | 105 | - | - | - | -20~80 |
| MS | 115 | - | - | - | 0~80 |

### 物理特性对比

| 材料类型 | 密度 (g/cm³) | 吸水率 (%) | 透光率 (%) | 折射率 | 特殊特性 |
|---------|-------------|-----------|----------|-------|--------- |
| PP-Homo | 0.90 | 0.02 | - | - | 低密度、耐热 |
| PP-Copolymer | 0.90 | - | 65 | - | 透明、高韧性 |
| LDPE | 0.92 | 0.01 | - | - | 柔软、低成本 |
| HDPE | 0.95 | 0.01 | - | - | 高刚性 |
| PVC-Rigid | 1.40 | 0.1 | - | - | 阻燃、高刚性 |
| PVC-Flexible | 1.25 | - | - | - | 柔软、耐候 |
| PS-GPPS | 1.05 | - | 90 | 1.59 | 高透明、高刚性 |
| HIPS | 1.05 | - | - | - | 高抗冲 |
| SB | 1.02 | - | 75 | - | 透明、韧性 |
| ABS-General | 1.05 | - | - | - | 均衡性能 |
| ABS-HighImpact | 1.06 | - | - | - | 超高韧性 |
| SAN | 1.08 | - | 85 | - | 高强度、耐化学 |
| ASA | 1.07 | - | - | - | 耐候性优异 |
| MS | 1.12 | - | 90 | 1.57 | 高折射率 |

### 电性能对比

| 材料类型 | 体积电阻率 (Ω·cm) | 介电常数 (1MHz) | 介电强度 (kV/mm) | 电性能特点 |
|---------|------------------|----------------|----------------|-----------|
| PP-Homo | 1×10¹⁶ | 2.3 | 25 | 优异绝缘性 |
| PP-Copolymer | 1×10¹⁶ | - | - | 优异绝缘性 |
| LDPE | 1×10¹⁶ | 2.3 | - | 高频性能好 |
| HDPE | 1×10¹⁶ | 2.4 | - | 高频性能好 |
| PVC-Rigid | 1×10¹⁴ | 3.2 | - | 良好绝缘性 |
| PS-GPPS | 1×10¹⁶ | 2.5 | - | 优异绝缘性 |
| HIPS | 1×10¹⁶ | 2.7 | - | 优异绝缘性 |
| ABS-General | 1×10¹⁵ | 2.9 | - | 良好绝缘性 |
| SAN | 1×10¹⁶ | 2.8 | - | 优异绝缘性 |
| ASA | 1×10¹⁵ | - | - | 良好绝缘性 |
| MS | 1×10¹⁵ | - | - | 良好绝缘性 |

## 增强与改性体系

### 共聚改性
- **PP-Copolymer**: 乙烯-丙烯无规共聚，改善抗冲击性和透明性
- **SB**: 苯乙烯-丁二烯嵌段共聚，平衡韧性和刚性
- **SAN**: 苯乙烯-丙烯腈共聚，提高强度和耐化学性
- **ASA**: 丙烯酸酯-苯乙烯-丙烯腈三元共聚，优异耐候性

### 橡胶增韧
- **HIPS**: 8-12%橡胶增韧剂，提高抗冲击性
- **ABS-General**: 15-25%丁二烯，均衡韧性和强度
- **ABS-HighImpact**: 25-35%丁二烯，超高抗冲击性
- **ASA**: 25-35%丙烯酸酯橡胶，保持耐候性

### 增塑改性
- **PVC-Flexible**: 25-35%增塑剂，降低硬度，提高柔软性

## 应用领域

### 包装材料
- **食品容器**: PP-Homo、PP-Copolymer、HDPE
- **塑料袋**: LDPE、HDPE
- **瓶类**: HDPE、PVC
- **包装盒**: HIPS、SB、PP-Copolymer

### 消费品
- **日用品**: PP-Homo、HDPE、PS-GPPS
- **玩具**: HDPE、ABS-General、HIPS
- **文具**: PS-GPPS、HIPS、SB
- **餐具**: PS-GPPS、SAN

### 电子电气
- **电器外壳**: ABS-General、HIPS、PP-Homo
- **键盘**: ABS-General
- **仪表盘**: ABS-General
- **电池外壳**: SAN

### 汽车工业
- **内饰件**: ABS-General、PP-Homo
- **外饰件**: ASA、PP-Copolymer
- **保险杠**: ABS-HighImpact

### 建筑建材
- **管道**: PVC-Rigid、HDPE
- **门窗型材**: PVC-Rigid
- **地板革**: PVC-Flexible
- **建筑型材**: ASA

### 医疗保健
- **医疗器械**: PP-Homo、PVC-Rigid
- **食品容器**: PP-Homo
- **一次性用品**: PS-GPPS、PP-Homo

### 光学应用
- **LED透镜**: MS、PS-GPPS
- **指示灯**: MS
- **透明容器**: PS-GPPS、SAN、PP-Copolymer

## 性能特点总结

### 按性能分类

#### 最低密度
1. **PP-Homo**: 密度0.90 g/cm³
2. **PP-Copolymer**: 密度0.90 g/cm³
3. **LDPE**: 密度0.92 g/cm³

#### 最高强度
1. **SAN**: 抗拉强度70-85 MPa
2. **MS**: 抗拉强度55-70 MPa
3. **PVC-Rigid**: 抗拉强度45-55 MPa

#### 最高刚性
1. **SAN**: 拉伸模量3500-4200 MPa
2. **MS**: 拉伸模量3200-4000 MPa
3. **PS-GPPS**: 拉伸模量3000-3800 MPa

#### 最高韧性
1. **ABS-HighImpact**: 冲击强度30-45 kJ/m²
2. **LDPE**: 冲击强度20-40 kJ/m²
3. **ABS-General**: 冲击强度15-25 kJ/m²

#### 最高耐热
1. **PP-Homo**: 维卡软化温度155°C
2. **MS**: 维卡软化温度115°C
3. **SAN**: 维卡软化温度110°C

#### 最高透明度
1. **PS-GPPS**: 透光率90%
2. **MS**: 透光率90%
3. **PP-Copolymer**: 透光率65%

#### 最佳耐候性
1. **ASA**: 优异耐候性和耐UV性
2. **PVC-Flexible**: 良好耐候性

#### 最佳阻燃性
1. **PVC-Rigid**: UL94 V-0阻燃等级

#### 最佳耐化学性
1. **PP-Homo**: 优异耐化学性
2. **LDPE**: 优异耐化学性
3. **HDPE**: 优异耐化学性
4. **SAN**: 优异耐化学性

#### 最低成本
1. **PE系列**: LDPE、HDPE
2. **PP系列**: PP-Homo、PP-Copolymer
3. **PS系列**: PS-GPPS、HIPS

## 加工特性对比

### 加工温度范围
| 材料类型 | 熔融温度 (°C) | 注塑温度 (°C) | 加工特性 |
|---------|-------------|------------|---------|
| PP-Homo | 165 | 200-250 | 易加工、流动好 |
| PP-Copolymer | 160 | 190-240 | 易加工、透明性好 |
| LDPE | 110 | 160-200 | 易加工、挤出为主 |
| HDPE | 135 | 180-230 | 易加工、挤出注塑均可 |
| PVC-Rigid | - | 170-200 | 热稳定性差、需稳定剂 |
| PVC-Flexible | - | 150-180 | 易加工、塑化好 |
| PS-GPPS | - | 190-230 | 易加工、透明度高 |
| HIPS | - | 190-230 | 易加工、韧性高 |
| SB | - | 180-220 | 易加工、流动性好 |
| ABS-General | - | 200-240 | 易加工、表面光泽好 |
| ABS-HighImpact | - | 200-240 | 易加工、抗冲击高 |
| SAN | - | 200-240 | 易加工、透明度高 |
| ASA | - | 200-240 | 易加工、耐候性好 |
| MS | - | 200-240 | 易加工、光学性能好 |

## 材料选择指南

### 按应用场景选择

#### 食品接触
- **推荐**: PP-Homo、HDPE、PS-GPPS
- **原因**: 无毒、无味、符合FDA标准

#### 户外使用
- **推荐**: ASA、PVC-Flexible
- **原因**: 优异耐候性、抗UV

#### 透明包装
- **推荐**: PS-GPPS、PP-Copolymer、SAN
- **原因**: 高透明度、良好光泽

#### 高韧性应用
- **推荐**: ABS-HighImpact、LDPE、ABS-General
- **原因**: 高抗冲击性、不易破裂

#### 高刚性应用
- **推荐**: SAN、MS、PVC-Rigid
- **原因**: 高模量、高刚性

#### 低成本应用
- **推荐**: PE系列、PP系列、PS系列
- **原因**: 大规模生产、成本低

#### 阻燃要求
- **推荐**: PVC-Rigid
- **原因**: UL94 V-0阻燃等级、自熄性

#### 耐化学要求
- **推荐**: PP系列、PE系列、SAN
- **原因**: 优异耐化学性、耐酸碱

## 数据来源

所有性能数据参考自：
- **MatWeb Database** (https://www.matweb.com)
- **塑料手册** - 化学工业出版社
- **工程塑料手册** - 机械工业出版社
- **ASM Handbook Volume 21: Composites**
- **塑料材料手册** - 中国轻工业出版社

## 材料总计

- **材料总数**: 14 种
- **性能数据**: 约 220 条
- **成分数据**: 约 30 条

## 技术标准

### 国际标准
- **ISO 527**: 塑料拉伸性能测试
- **ISO 178**: 塑料弯曲性能测试
- **ISO 179**: 塑料冲击性能测试
- **ISO 75**: 塑料热变形温度测试
- **ISO 306**: 塑料维卡软化温度测试
- **ASTM D638**: 塑料拉伸性能测试
- **ASTM D790**: 塑料弯曲性能测试
- **ASTM D256**: 塑料冲击性能测试（悬臂梁）
- **ASTM D648**: 塑料热变形温度测试

### 国内标准
- **GB/T 1040**: 塑料拉伸性能测试
- **GB/T 9341**: 塑料弯曲性能测试
- **GB/T 1843**: 塑料冲击性能测试
- **GB/T 1634**: 塑料热变形温度测试
- **GB/T 1633**: 塑料维卡软化温度测试
- **GB/T 2918**: 塑料试样状态调节和试验的标准环境

## 环境与安全

### 回收标识
1. **PET/PETE**: 1号回收标识
2. **HDPE**: 2号回收标识
3. **PVC**: 3号回收标识
4. **LDPE**: 4号回收标识
5. **PP**: 5号回收标识
6. **PS**: 6号回收标识

### 食品接触安全性
- **PP**: 符合FDA标准，可用于食品容器
- **PE**: 符合FDA标准，可用于食品包装
- **PS**: 符合FDA标准，但限于室温使用
- **PVC**: 需使用食品级稳定剂，注意增塑剂迁移

### 环境影响
- **可回收**: PP、PE、PS、PVC
- **降解**: PE、PP在环境中降解缓慢
- **燃烧**: PVC燃烧产生HCl，需特殊处理
- **微塑料**: PE、PP、PS可能产生微塑料污染

## 发展趋势

### 1. 环保化
- 生物基PE和PP
- 可降解聚烯烃
- 回收料高值化利用

### 2. 功能化
- 抗菌PE和PP
- 阻燃PE和PP
- 导电PS和ABS

### 3. 高性能化
- 高刚性PP
- 高耐热ABS
- 高透明PS

### 4. 轻量化
- 微发泡PP
- 薄壁化PE
- 低密度PS

### 5. 智能化
- 形状记忆聚合物
- 感温变色材料
- 自修复材料

### 6. 应用拓展
- 3D打印材料
- 生物医学应用
- 汽车轻量化
- 电子电气集成

## 相关材料文档

- [PLASTICS_DATA.md](./PLASTICS_DATA.md) - 工程塑料材料详细数据
- [POLYMERS_DATA.md](./POLYMERS_DATA.md) - 其他高分子材料详细数据
- [README.md](./README.md) - 项目总览和使用指南

File: MAGNESIUM_DATA.md
# 镁合金材料数据扩展

## 概述

本数据库已添加 19 种镁合金材料，涵盖了变形镁合金和铸造镁合金两大类型。

所有性能数据参考 MatWeb Database。

## 材料列表

### AZ系 - 镁铝锌合金 (3 种)

#### 1. AZ31 镁铝锌合金
- **牌号**: AZ31B
- **描述**: Mg-Al-Zn系变形镁合金，具有良好的强度和塑性，是最常用的镁合金之一
- **性能数据**:
  - 抗拉强度: 230-260 MPa
  - 屈服强度: 150 MPa
  - 延伸率: 10-15%
  - 硬度: 45-60 HBW
  - 压缩屈服强度: 90 MPa
  - 密度: 1.78 g/cm³
  - 热导率: 77 W/(m·K)
  - 弹性模量: 45 GPa

#### 2. AZ61 镁铝锌合金
- **牌号**: AZ61
- **描述**: Mg-Al-Zn系高强变形镁合金，强度高于AZ31，用于结构件
- **性能数据**:
  - 抗拉强度: 280-310 MPa
  - 屈服强度: 180 MPa
  - 延伸率: 8-12%
  - 硬度: 55-70 HBW
  - 密度: 1.80 g/cm³

#### 3. AZ91 镁铝锌合金
- **牌号**: AZ91D
- **描述**: Mg-Al-Zn系铸造镁合金，是应用最广的镁合金，用于汽车、电子产品外壳
- **性能数据**:
  - 抗拉强度 (铸态): 200-250 MPa
  - 屈服强度 (铸态): 150 MPa
  - 延伸率 (铸态): 3-6%
  - 硬度 (铸态): 60-75 HBW
  - 抗拉强度 (时效): 230-280 MPa
  - 密度: 1.81 g/cm³

### ZK系 - 镁锌锆合金 (2 种)

#### 4. ZK60 镁锌锆合金
- **牌号**: ZK60
- **描述**: Mg-Zn-Zr系高强度变形镁合金，具有优异的强度和韧性
- **性能数据**:
  - 抗拉强度 (T5): 310-340 MPa
  - 屈服强度 (T5): 250 MPa
  - 延伸率 (T5): 4-8%
  - 硬度 (T5): 65-80 HBW
  - 抗拉强度 (时效): 340-370 MPa
  - 疲劳强度: 140 MPa
  - 密度: 1.83 g/cm³

#### 5. ZK30 镁锌锆合金
- **牌号**: ZK30
- **描述**: Mg-Zn-Zr系变形镁合金，具有良好的塑性和焊接性能
- **性能数据**:
  - 抗拉强度: 260-290 MPa
  - 屈服强度: 180 MPa
  - 延伸率: 8-12%
  - 硬度: 50-65 HBW
  - 密度: 1.82 g/cm³

### AM系 - 镁铝锰合金 (2 种)

#### 6. AM50 镁铝锰合金
- **牌号**: AM50A
- **描述**: Mg-Al-Mn系高韧性铸造镁合金，用于汽车安全件
- **性能数据**:
  - 抗拉强度: 210-240 MPa
  - 屈服强度: 125 MPa
  - 延伸率: 10-15%
  - 硬度: 55-65 HBW
  - 冲击韧性: 15 J
  - 密度: 1.78 g/cm³

#### 7. AM60 镁铝锰合金
- **牌号**: AM60B
- **描述**: Mg-Al-Mn系铸造镁合金，具有高强度和良好韧性
- **性能数据**:
  - 抗拉强度: 220-260 MPa
  - 屈服强度: 140 MPa
  - 延伸率: 8-12%
  - 硬度: 58-72 HBW
  - 密度: 1.79 g/cm³

### 稀土镁合金 (1 种)

#### 8. WE43 稀土镁合金
- **牌号**: WE43
- **描述**: Mg-RE-Zr系高温高强镁合金，具有优异的耐蠕变性能
- **性能数据**:
  - 抗拉强度 (T6): 250-290 MPa
  - 屈服强度 (T6): 170 MPa
  - 延伸率 (T6): 4-8%
  - 硬度 (T6): 60-80 HBW
  - 高温强度 (250°C): 150 MPa
  - 持久强度 (250°C/100h): 90 MPa
  - 工作温度: ≤250°C

### MB系 - 国产变形镁合金 (5 种)

#### 9. MB1 镁锰合金
- **牌号**: MB1
- **描述**: 国产变形镁合金，具有良好的焊接性和耐腐蚀性
- **性能数据**:
  - 抗拉强度: 170-190 MPa
  - 屈服强度: 80 MPa
  - 延伸率: 5-8%
  - 硬度: 40-50 HBW
  - 密度: 1.76 g/cm³

#### 10. MB2 镁铝锰合金
- **牌号**: MB2
- **描述**: 国产变形镁合金，强度高于MB1，用于受力件
- **性能数据**:
  - 抗拉强度: 220-250 MPa
  - 屈服强度: 120 MPa
  - 延伸率: 6-10%
  - 硬度: 45-60 HBW
  - 密度: 1.78 g/cm³

#### 11. MB3 镁铝锰合金
- **牌号**: MB3
- **描述**: 国产变形镁合金，具有良好强度和塑性
- **性能数据**:
  - 抗拉强度: 240-270 MPa
  - 屈服强度: 140 MPa
  - 延伸率: 8-12%
  - 硬度: 50-65 HBW

#### 12. MB8 镁锰合金
- **牌号**: MB8
- **描述**: 国产变形镁合金，含Ce稀土，改善耐热性能
- **性能数据**:
  - 抗拉强度: 210-240 MPa
  - 屈服强度: 100 MPa
  - 延伸率: 10-15%
  - 硬度: 45-55 HBW

#### 13. MB15 镁锌锆合金
- **牌号**: MB15
- **描述**: 国产高强度变形镁合金，相当于ZK60
- **性能数据**:
  - 抗拉强度 (时效): 320-350 MPa
  - 屈服强度 (时效): 250 MPa
  - 延伸率 (时效): 6-10%
  - 硬度 (时效): 65-80 HBW
  - 疲劳强度: 130 MPa

### ZM系 - 国产铸造镁合金 (6 种)

#### 14. ZM1 镁锌锆合金
- **牌号**: ZM1
- **描述**: 国产铸造镁合金，高强度型
- **性能数据**:
  - 抗拉强度 (T1): 230-260 MPa
  - 屈服强度 (T1): 140 MPa
  - 延伸率 (T1): 5-10%
  - 硬度 (T1): 55-70 HBW

#### 15. ZM2 镁锌锆合金
- **牌号**: ZM2
- **描述**: 国产铸造镁合金，含稀土，高温性能好
- **性能数据**:
  - 抗拉强度 (常温): 190-220 MPa
  - 屈服强度 (常温): 130 MPa
  - 延伸率 (常温): 2.5-4%
  - 抗拉强度 (200°C): 145 MPa
  - 持久强度 (200°C/100h): 110 MPa

#### 16. ZM3 镁稀土合金
- **牌号**: ZM3
- **描述**: 国产铸造镁合金，高稀土含量，优异耐热性能
- **性能数据**:
  - 抗拉强度 (常温): 140-160 MPa
  - 屈服强度 (常温): 90 MPa
  - 延伸率 (常温): 2-3%
  - 抗拉强度 (250°C): 130 MPa
  - 持久强度 (250°C/100h): 80 MPa

#### 17. ZM4 镁稀土合金
- **牌号**: ZM4
- **描述**: 国产铸造镁合金，耐热型
- **性能数据**:
  - 抗拉强度 (常温): 150-170 MPa
  - 屈服强度 (常温): 100 MPa
  - 延伸率 (常温): 2-3%
  - 抗拉强度 (200°C): 150 MPa
  - 持久强度 (200°C/100h): 100 MPa

#### 18. ZM5 镁铝锰合金
- **牌号**: ZM5
- **描述**: 国产铸造镁合金，相当于AZ91，应用最广
- **性能数据**:
  - 抗拉强度 (铸态): 150-170 MPa
  - 屈服强度 (铸态): 90 MPa
  - 延伸率 (铸态): 2-3%
  - 抗拉强度 (时效): 230-260 MPa
  - 屈服强度 (时效): 150 MPa

#### 19. ZM6 镁稀土锌合金
- **牌号**: ZM6
- **描述**: 国产高强度铸造镁合金，含稀土和锆
- **性能数据**:
  - 抗拉强度 (时效): 260-290 MPa
  - 屈服强度 (时效): 160 MPa
  - 延伸率 (时效): 4-8%
  - 硬度 (时效): 60-75 HBW
  - 持久强度 (200°C/100h): 110 MPa

## 数据统计

- **总材料数**: 107 种 (原 88 种 + 新增 19 种镁合金)
- **性能数据**: 745 条
- **成分数据**: 567 条

## 使用方法

### 查看数据

```bash
# 启动开发服务器
npm run dev

# 访问 http://localhost:3000/materials
```

### 查看数据库

```bash
# 启动 Prisma Studio
npm run db:studio

# 或检查数据统计
npm run db:check
```

### 重新加载数据

```bash
# 基础数据 (11 种材料)
npm run db:seed

# 扩展金属材料 (14 种)
npm run db:seed:metals

# 扩展不锈钢材料 (17 种)
npm run db:seed:stainless

# 扩展钛合金材料 (13 种)
npm run db:seed:titanium

# 扩展铝合金材料 (19 种)
npm run db:seed:aluminum

# 扩展铜合金材料 (17 种)
npm run db:seed:copper

# 扩展镁合金材料 (19 种)
npm run db:seed:magnesium
```

## 数据来源

所有性能数据参考自：
- **MatWeb Database** (https://www.matweb.com)
- **GB/T 国家标准** - 中国镁合金材料标准
- **ASTM 标准** - 美国镁合金材料标准

## 镁合金分类

### 按合金系分类

1. **AZ系（Mg-Al-Zn）**: AZ31、AZ61、AZ91
   - 最常用系，具有良好的强度和铸造性能

2. **ZK系（Mg-Zn-Zr）**: ZK30、ZK60
   - 高强度变形合金，优异的力学性能

3. **AM系（Mg-Al-Mn）**: AM50、AM60
   - 高韧性合金，用于安全件

4. **稀土系（Mg-RE）**: WE43、ZM2、ZM3、ZM4、ZM6
   - 高温合金，优异耐热性能

5. **MB系国产变形**: MB1、MB2、MB3、MB8、MB15
   - 国标变形镁合金

6. **ZM系国产铸造**: ZM1、ZM2、ZM3、ZM4、ZM5、ZM6
   - 国标铸造镁合金

### 按用途分类

1. **汽车工业**: AZ91、AM50、AM60
   - 发动机缸体、变速箱壳体、方向盘骨架

2. **航空航天**: ZK60、WE43、MB15
   - 航空结构件、发动机部件

3. **电子产品**: AZ91D
   - 笔记本外壳、相机机身

4. **医疗领域**: WE43
   - 生物可降解植入物

5. **交通运输**: AZ31、AZ61
   - 自行车架、行李箱

## 镁合金特点

### 优点
- **密度低**: ~1.8 g/cm³，是最轻的金属结构材料
- **比强度高**: 密度小，强度适中，比强度优于铝合金和钢
- **减震性好**: 用于汽车可降低振动和噪声
- **电磁屏蔽**: 优异的电磁屏蔽性能
- **尺寸稳定**: 低的残余应力和尺寸变化

### 缺点
- **耐腐蚀性差**: 易氧化，需表面处理
- **塑性低**: 室温塑性较差，难以冷成形
- **化学活性高**: 易燃，铸造需特殊保护
- **价格较高**: 相对铝合金成本较高

## 性能类别

每种材料包含以下类别的性能数据：

### 机械性能
- 抗拉强度（多种状态）
- 屈服强度
- 延伸率
- 硬度 (HBW)
- 疲劳强度
- 冲击韧性
- 持久强度

### 物理性能
- 密度
- 弹性模量

### 热性能
- 热导率
- 熔点
- 工作温度

## 材料对比

现在可以在系统中对比不同镁合金的性能：
1. 访问 http://localhost:3000/compare
2. 选择要对比的镁合金
3. 查看性能对比表格

## 热处理状态

镁合金常见热处理状态：
- **F**: 自由加工状态
- **O**: 退火状态
- **T1**: 人工时效
- **T5**: 人工时效（不进行固溶处理）
- **T6**: 固溶处理+人工时效
- **T62**: 热压缩变形+人工时效

## 应用趋势

### 汽车轻量化
- 发动机缸体：AZ91D
- 变速箱壳体：AZ91D、AM60B
- 方向盘：AM50A、AM60B
- 座椅骨架：AZ61、ZK60

### 航空航天
- 直升机变速箱：ZK60
- 发动机机匣：WE43
- 结构框架：AZ31、AZ61

### 3C电子
- 笔记本外壳：AZ91D
- 相机机身：AZ91D
- 手机外壳：AM60B

## 更新记录

**2026-06-08**: 添加 19 种镁合金材料
- 新增AZ系、ZK系、AM系、稀土系等镁合金类型
- 新增国产MB系变形镁合金
- 新增国产ZM系铸造镁合金
- 添加完整的成分数据和性能数据
- 所有数据参考 MatWeb Database

File: MEDICAL_POLYMERS_DATA.md
# 医用高分子材料数据扩展

## 概述

本数据库已添加医用高分子材料，包括医用级聚氨酯、Pebax、医用级尼龙12、医用级聚乙烯、FEP、ETFE、PFA等。这些材料主要用于医疗导管、电脉冲消融(PFA)导管、医疗设备外壳、医疗器械等领域。

所有性能数据参考 MatWeb Database 和 ISO 10993 标准。

## 材料列表

### 医用级聚氨酯 (2 种)

#### 1. Tecoflex EG-80A 医用级聚氨酯

- **牌号**: Tecoflex EG-80A (Lubrizol)
- **描述**: 医用级热塑性聚氨酯弹性体，硬度80 Shore A，优异的生物相容性和血液相容性，用于医疗导管、PFA导管外层、血管导管、导尿管、医疗管材
- **性能数据**:
  - 硬度: 80 Shore A
  - 抗拉强度: 35-40 MPa
  - 拉伸模量: 18-25 MPa
  - 断裂伸长率: 500-600%
  - 撕裂强度: 45-55 kN/m
  - 撕裂传播强度: 15-20 kN/m
  - 磨损量: 30-50 mm³
  - 回弹性: 40-50%
  - 压缩永久变形: 35-45% (70°C×22h)
  - 密度: 1.12 g/cm³
  - 玻璃化温度: -30°C
  - 熔融温度: 180-190°C
  - 热导率: 0.25 W/(m·K)
  - 热膨胀系数: 15-20×10⁻⁵/K
  - 介电强度: 20 kV/mm
  - 体积电阻率: 1×10¹² Ω·cm
  - 吸水率 (24h): 0.5-0.8%
  - 生物相容性: ISO 10993, USP Class VI
  - 血液相容性: 优异
  - 灭菌方式: EtO, γ射线
  - 典型应用: PFA导管、血管导管、导尿管、医疗管材

#### 2. Pellethane 2363-80A 医用级聚氨酯

- **牌号**: Pellethane 2363-80A (Dow)
- **描述**: 医用级热塑性聚氨酯弹性体，硬度80 Shore A，优异的耐磨性和生物稳定性，用于长期植入导管、PFA导管、心脏导管、血管内导管
- **性能数据**:
  - 硬度: 80 Shore A
  - 抗拉强度: 40-45 MPa
  - 拉伸模量: 20-28 MPa
  - 断裂伸长率: 450-550%
  - 撕裂强度: 50-60 kN/m
  - 撕裂传播强度: 18-25 kN/m
  - 磨损量: 20-40 mm³
  - 回弹性: 45-55%
  - 压缩永久变形: 30-40% (70°C×22h)
  - 密度: 1.15 g/cm³
  - 玻璃化温度: -35°C
  - 熔融温度: 185-195°C
  - 热导率: 0.28 W/(m·K)
  - 热膨胀系数: 14-18×10⁻⁵/K
  - 介电强度: 22 kV/mm
  - 体积电阻率: 5×10¹² Ω·cm
  - 吸水率 (24h): 0.4-0.7%
  - 生物相容性: ISO 10993, USP Class VI
  - 血液相容性: 优异
  - 生物稳定性: 长期植入级
  - 灭菌方式: EtO, γ射线, E-beam
  - 典型应用: 长期植入导管、PFA导管、心脏导管

### Pebax材料 (3 种)

#### 3. Pebax 5533 医用级聚醚嵌段酰胺

- **牌号**: Pebax 5533 (Arkema)
- **描述**: 医用级聚醚嵌段酰胺，硬度55 Shore D，优异的柔韧性和生物相容性，用于PFA导管、血管介入导管、球囊导管、微导管
- **性能数据**:
  - 硬度: 55 Shore D
  - 抗拉强度: 38-42 MPa
  - 拉伸模量: 280-350 MPa
  - 断裂伸长率: 450-550%
  - 撕裂强度: 140-180 kN/m
  - 弯曲模量: 200-280 MPa
  - 密度: 1.01 g/cm³
  - 玻璃化温度: -50°C
  - 熔融温度: 155-165°C
  - 热导率: 0.32 W/(m·K)
  - 热膨胀系数: 12-16×10⁻⁵/K
  - 介电强度: 25 kV/mm
  - 体积电阻率: 1×10¹³ Ω·cm
  - 吸水率 (24h): 0.8-1.2%
  - 摩擦系数: 0.35
  - 生物相容性: ISO 10993, USP Class VI
  - 血液相容性: 优异
  - 灭菌方式: EtO, γ射线
  - 典型应用: PFA导管、血管介入导管、球囊导管

#### 4. Pebax 6333 医用级聚醚嵌段酰胺

- **牌号**: Pebax 6333 (Arkema)
- **描述**: 医用级聚醚嵌段酰胺，硬度63 Shore D，更高的刚性和支撑性，用于PFA导管支撑层、导管增强层、血管鞘
- **性能数据**:
  - 硬度: 63 Shore D
  - 抗拉强度: 42-48 MPa
  - 拉伸模量: 380-480 MPa
  - 断裂伸长率: 400-500%
  - 撕裂强度: 160-200 kN/m
  - 弯曲模量: 300-380 MPa
  - 密度: 1.02 g/cm³
  - 玻璃化温度: -45°C
  - 熔融温度: 160-170°C
  - 热导率: 0.35 W/(m·K)
  - 热膨胀系数: 10-14×10⁻⁵/K
  - 介电强度: 28 kV/mm
  - 体积电阻率: 5×10¹³ Ω·cm
  - 吸水率 (24h): 0.7-1.0%
  - 摩擦系数: 0.32
  - 生物相容性: ISO 10993, USP Class VI
  - 血液相容性: 优异
  - 灭菌方式: EtO, γ射线
  - 典型应用: PFA导管支撑层、导管增强层、血管鞘

#### 5. Pebax 7033 医用级聚醚嵌段酰胺

- **牌号**: Pebax 7033 (Arkema)
- **描述**: 医用级聚醚嵌段酰胺，硬度70 Shore D，高刚性高强度，用于PFA导管外层保护层、导管支撑结构、血管支架导管
- **性能数据**:
  - 硬度: 70 Shore D
  - 抗拉强度: 48-55 MPa
  - 拉伸模量: 550-700 MPa
  - 断裂伸长率: 350-450%
  - 撕裂强度: 180-220 kN/m
  - 弯曲模量: 450-550 MPa
  - 密度: 1.03 g/cm³
  - 玻璃化温度: -40°C
  - 熔融温度: 165-175°C
  - 热导率: 0.38 W/(m·K)
  - 热膨胀系数: 8-12×10⁻⁵/K
  - 介电强度: 30 kV/mm
  - 体积电阻率: 1×10¹⁴ Ω·cm
  - 吸水率 (24h): 0.6-0.9%
  - 摩擦系数: 0.28
  - 生物相容性: ISO 10993, USP Class VI
  - 血液相容性: 优异
  - 灭菌方式: EtO, γ射线
  - 典型应用: PFA导管外层、导管支撑结构、支架导管

### 医用级尼龙 (1 种)

#### 6. Grilamid TR-55 医用级尼龙12

- **牌号**: Grilamid TR-55 (EMS-Grivory)
- **描述**: 医用级透明尼龙12，优异的生物相容性和透明性，用于医疗导管、导管连接器、Y型连接器、医疗设备外壳
- **性能数据**:
  - 抗拉强度: 50-55 MPa
  - 拉伸模量: 1500-1800 MPa
  - 断裂伸长率: 150-200%
  - 缺口冲击强度 (23°C): 8-12 kJ/m²
  - 球压硬度: 100-110 MPa
  - 密度: 1.01 g/cm³
  - 玻璃化温度: 40°C
  - 熔融温度: 178-185°C
  - 热变形温度 (1.8MPa): 140-155°C
  - 热导率: 0.30 W/(m·K)
  - 热膨胀系数: 8-12×10⁻⁵/K
  - 透光率: 85-90%
  - 介电强度: 25 kV/mm
  - 体积电阻率: 1×10¹⁵ Ω·cm
  - 吸水率 (24h): 0.7-1.0%
  - 生物相容性: ISO 10993, USP Class VI
  - 灭菌方式: EtO, γ射线
  - 典型应用: 导管连接器、Y型连接器、医疗设备外壳

### 医用级聚乙烯 (2 种)

#### 7. GUR 2120 医用级超高分子量聚乙烯

- **牌号**: GUR 2120 UHMWPE (Celanese)
- **描述**: 医用级超高分子量聚乙烯，优异的耐磨性和生物相容性，用于人工关节、关节 liner、医疗植入物
- **性能数据**:
  - 抗拉强度: 40-50 MPa
  - 拉伸模量: 800-1200 MPa
  - 断裂伸长率: 300-500%
  - 缺口冲击强度 (23°C): 80-120 kJ/m²
  - 球压硬度: 40-50 MPa
  - 磨损率: 1-3 mm³/10⁶次
  - 密度: 0.93 g/cm³
  - 玻璃化温度: -120°C
  - 熔融温度: 135-145°C
  - 热导率: 0.42 W/(m·K)
  - 热膨胀系数: 15-20×10⁻⁵/K
  - 摩擦系数: 0.15
  - 生物相容性: ISO 5832, ISO 10993
  - 生物稳定性: 长期植入级
  - 灭菌方式: EtO, γ射线
  - 典型应用: 人工关节、关节 liner、医疗植入物

#### 8. REXENE 2549 医用级高密度聚乙烯

- **牌号**: REXENE 2549 HDPE (LyondellBasell)
- **描述**: 医用级高密度聚乙烯，良好加工性能和生物相容性，用于医疗容器、注射器筒、医疗包装、医疗管材
- **性能数据**:
  - 抗拉强度: 28-32 MPa
  - 拉伸模量: 1000-1400 MPa
  - 断裂伸长率: 200-400%
  - 缺口冲击强度 (23°C): 5-10 kJ/m²
  - 球压硬度: 40-50 MPa
  - 密度: 0.95 g/cm³
  - 玻璃化温度: -110°C
  - 熔融温度: 130-140°C
  - 热导率: 0.45 W/(m·K)
  - 热膨胀系数: 12-18×10⁻⁵/K
  - 介电强度: 25 kV/mm
  - 体积电阻率: 1×10¹⁶ Ω·cm
  - 吸水率 (24h): 0.01-0.03%
  - 生物相容性: ISO 10993, USP Class VI
  - 灭菌方式: EtO, γ射线, E-beam
  - 典型应用: 医疗容器、注射器筒、医疗包装

### 氟聚合物 (3 种)

#### 9. FEP 氟化乙烯丙烯共聚物

- **牌号**: FEP-100 (Chemours)
- **描述**: 氟化乙烯丙烯共聚物，优异的耐化学性和电性能，用于医疗导管绝缘层、电线电缆绝缘、PFA导管内衬
- **性能数据**:
  - 抗拉强度: 20-25 MPa
  - 拉伸模量: 500-700 MPa
  - 断裂伸长率: 250-350%
  - 缺口冲击强度 (23°C): 7-12 kJ/m²
  - 密度: 2.15 g/cm³
  - 熔融温度: 260-270°C
  - 连续使用温度: 200°C
  - 热导率: 0.20 W/(m·K)
  - 热膨胀系数: 10-15×10⁻⁵/K
  - 介电常数 (1MHz): 2.1
  - 介电损耗 (1MHz): 0.0007
  - 介电强度: 60-80 kV/mm
  - 体积电阻率: 1×10¹⁸ Ω·cm
  - 摩擦系数: 0.25
  - 生物相容性: ISO 10993
  - 不粘性: 优异
  - 灭菌方式: EtO, γ射线
  - 典型应用: 导管绝缘层、电线电缆、PFA导管内衬

#### 10. ETFE 乙烯-四氟乙烯共聚物

- **牌号**: ETFE-100 (Chemours)
- **描述**: 乙烯-四氟乙烯共聚物，优异的耐化学性、机械强度和耐辐射性，用于医疗设备外壳、辐射医疗设备、PFA导管组件
- **性能数据**:
  - 抗拉强度: 45-55 MPa
  - 拉伸模量: 700-900 MPa
  - 断裂伸长率: 200-400%
  - 缺口冲击强度 (23°C): 15-25 kJ/m²
  - 密度: 1.75 g/cm³
  - 熔融温度: 255-265°C
  - 连续使用温度: 150°C
  - 热导率: 0.24 W/(m·K)
  - 热膨胀系数: 10-15×10⁻⁵/K
  - 介电常数 (1MHz): 2.6
  - 介电损耗 (1MHz): 0.005
  - 介电强度: 70-90 kV/mm
  - 体积电阻率: 1×10¹⁶ Ω·cm
  - 耐辐射性: 优异 (1000 Mrad)
  - 生物相容性: ISO 10993
  - 灭菌方式: EtO, γ射线, E-beam
  - 典型应用: 医疗设备外壳、辐射设备、PFA导管组件

#### 11. PFA 全氟烷氧基树脂

- **牌号**: PFA-340 (Chemours)
- **描述**: 全氟烷氧基树脂，优异的耐高温性、耐化学性和不粘性，用于医疗导管衬里、高温医疗设备、PFA导管内层
- **性能数据**:
  - 抗拉强度: 28-32 MPa
  - 拉伸模量: 550-750 MPa
  - 断裂伸长率: 300-400%
  - 缺口冲击强度 (23°C): 12-18 kJ/m²
  - 密度: 2.12 g/cm³
  - 熔融温度: 305-315°C
  - 连续使用温度: 260°C
  - 热导率: 0.19 W/(m·K)
  - 热膨胀系数: 12-18×10⁻⁵/K
  - 介电常数 (1MHz): 2.1
  - 介电损耗 (1MHz): 0.0002
  - 介电强度: 60-80 kV/mm
  - 体积电阻率: 1×10¹⁸ Ω·cm
  - 摩擦系数: 0.20
  - 生物相容性: ISO 10993
  - 不粘性: 优异
  - 灭菌方式: EtO, γ射线, 高压蒸汽
  - 典型应用: 医疗导管衬里、高温医疗设备、PFA导管内层

## 医用高分子材料对比

### 导管材料对比

| 材料 | 硬度 | 抗拉强度(MPa) | 断裂伸长率(%) | 摩擦系数 | 生物相容性 | 典型应用 |
|------|------|-------------|-------------|---------|-----------|---------|
| Tecoflex EG-80A | 80A | 35-40 | 500-600 | - | 优异 | PFA导管外层 |
| Pellethane 2363 | 80A | 40-45 | 450-550 | - | 优异 | 长期植入导管 |
| Pebax 5533 | 55D | 38-42 | 450-550 | 0.35 | 优异 | PFA导管主体 |
| Pebax 6333 | 63D | 42-48 | 400-500 | 0.32 | 优异 | 导管支撑层 |
| Pebax 7033 | 70D | 48-55 | 350-450 | 0.28 | 优异 | 导管外层保护 |
| Grilamid TR-55 | - | 50-55 | 150-200 | - | 优异 | 导管连接器 |
| FEP | - | 20-25 | 250-350 | 0.25 | 优异 | 导管绝缘 |
| ETFE | - | 45-55 | 200-400 | - | 优异 | 设备外壳 |
| PFA | - | 28-32 | 300-400 | 0.20 | 优异 | 导管衬里 |

### 植入物材料对比

| 材料 | 抗拉强度(MPa) | 冲击强度(kJ/m²) | 磨损率 | 生物稳定性 | 典型应用 |
|------|-------------|----------------|--------|----------|---------|
| GUR 2120 UHMWPE | 40-50 | 80-120 | 1-3 | 长期植入级 | 人工关节 |
| Pellethane 2363 | 40-45 | - | 20-40 | 长期植入级 | 植入导管 |

## 数据统计

- **总材料数**: 11 种医用高分子材料
- **性能数据**: 约 200 条
- **成分数据**: 约 25 条

## 使用方法

### 查看数据

```bash
# 启动开发服务器
npm run dev

# 访问 http://localhost:3000/materials
```

### 查看数据库

```bash
# 启动 Prisma Studio
npm run db:studio

# 或检查数据统计
npm run db:check
```

## 数据来源

所有性能数据参考自：
- **MatWeb Database** (https://www.matweb.com)
- **Lubrizol** - Tecoflex 产品技术手册
- **Dow** - Pellethane 产品技术手册
- **Arkema** - Pebax 产品技术手册
- **EMS-Grivory** - Grilamid 产品技术手册
- **Chemours** - 氟聚合物产品技术手册
- **ISO 10993** - 医疗器械生物相容性评价标准
- **USP Class VI** - 医疗级塑料测试标准

## 医用高分子分类

### 按材料系分类

1. **聚氨酯**: Tecoflex, Pellethane
   - 优异柔软性
   - 良好血液相容性

2. **聚醚嵌段酰胺**: Pebax系列
   - 优异柔韧性
   - 良好生物相容性

3. **尼龙**: Grilamid TR-55
   - 透明性
   - 良好刚性

4. **聚乙烯**: UHMWPE, HDPE
   - 耐磨性
   - 低成本

5. **氟聚合物**: FEP, ETFE, PFA
   - 优异耐化学性
   - 低摩擦系数

### 按应用分类

1. **PFA导管**: Tecoflex, Pellethane, Pebax, FEP, PFA
2. **血管导管**: Pebax, Tecoflex, Grilamid
3. **植入物**: Pellethane, UHMWPE
4. **医疗设备**: ETFE, HDPE, Grilamid
5. **导管组件**: FEP, PFA, ETFE

## 性能类别

每种材料包含以下类别的性能数据：

### 机械性能
- 硬度 (Shore A/D)
- 抗拉强度
- 拉伸模量
- 弯曲模量
- 断裂伸长率
- 撕裂强度
- 冲击强度
- 球压硬度
- 磨损率/磨损量
- 回弹性
- 压缩永久变形
- 摩擦系数

### 热性能
- 玻璃化温度
- 熔融温度
- 热变形温度
- 连续使用温度
- 热导率
- 热膨胀系数

### 电性能
- 介电强度
- 介电常数
- 介电损耗
- 体积电阻率

### 物理性能
- 密度
- 透光率（部分材料）
- 吸水率

### 特殊性能
- 生物相容性
- 血液相容性
- 生物稳定性
- 不粘性
- 耐辐射性
- 灭菌方式

## PFA导管材料选择指南

### 外层材料
- **要求**: 柔软性、生物相容性、血液相容性
- **推荐**: Tecoflex EG-80A, Pellethane 2363-80A
- **原因**: 优异的柔软性和血液相容性

### 主体结构
- **要求**: 柔韧性、支撑性、生物相容性
- **推荐**: Pebax 5533, Pebax 6333
- **原因**: 平衡的柔韧性和支撑性

### 支撑层
- **要求**: 高刚性、高强度
- **推荐**: Pebax 6333, Pebax 7033
- **原因**: 优异的支撑性能

### 绝缘层
- **要求**: 电绝缘、耐化学性、低摩擦
- **推荐**: FEP, PFA
- **原因**: 优异的电性能和低摩擦

### 内衬层
- **要求**: 不粘性、耐高温、生物相容性
- **推荐**: PFA, ETFE
- **原因**: 优异的不粘性和耐高温

## 医疗标准

### 国际标准
- **ISO 10993**: 医疗器械生物相容性评价
- **ISO 5832**: 外科植入物材料标准
- **USP Class VI**: 医疗级塑料测试标准
- **ASTM F747**: 医用级聚氨酯标准
- **ASTM D638**: 塑料拉伸性能测试

### 生物相容性测试
- **ISO 10993-5**: 细胞毒性测试
- **ISO 10993-10**: 致敏测试
- **ISO 10993-11**: 全身毒性测试
- **ISO 10993-12**: 样品制备

### 灭菌方式
- **EtO (环氧乙烷)**: 低温灭菌，适用于大多数材料
- **γ射线**: 高穿透性，适用于大多数材料
- **E-beam (电子束)**: 快速灭菌，适用于大多数材料
- **高压蒸汽**: 仅适用于耐高温材料（如PFA）

## 应用趋势

### PFA（电脉冲消融）
- 导管外层: Tecoflex EG-80A, Pellethane 2363
- 导管主体: Pebax 5533, Pebax 6333
- 支撑层: Pebax 6333, Pebax 7033
- 绝缘层: FEP, PFA
- 内衬层: PFA

### 心血管介入
- 血管导管: Pebax 5533, Tecoflex
- 导管连接器: Grilamid TR-55
- 血管鞘: Pebax 7033

### 神经血管介入
- 微导管: Pebax 5533, Pebax 6333
- 导丝涂层: FEP, PFA
- 导管支撑: Pebax 7033

### 植入器械
- 长期植入导管: Pellethane 2363
- 人工关节: GUR 2120 UHMWPE
- 支架导管: Pebax 7033

### 医疗设备
- 设备外壳: ETFE, HDPE, Grilamid
- 高温设备: PFA, ETFE
- 辐射设备: ETFE

## 医用高分子材料优势

### 优点
- 良好的生物相容性
- 优异的柔韧性和弹性
- 良好的血液相容性
- 可灭菌性
- 加工性能良好
- 成本相对较低
- 可设计性强

### 缺点
- 长期植入可能降解
- 部分材料吸水
- 温度敏感性
- 溶剂敏感性
- 需要生物相容性认证

## 更新记录

**2026-07-10**: 添加 11 种医用高分子材料
- 新增医用级聚氨酯(Tecoflex, Pellethane)
- 新增Pebax系列(5533, 6333, 7033)
- 新增医用级尼龙12(Grilamid TR-55)
- 新增医用级聚乙烯(UHMWPE, HDPE)
- 新增氟聚合物(FEP, ETFE, PFA)
- 添加完整的机械、热、电性能数据
- 所有数据参考 MatWeb Database 和厂商技术手册

File: METALS_DATA.md
# 金属材料数据扩展

## 概述

本数据库已添加 14 种传统金属材料，分为 4 个子类别：
- 碳钢 (3 种)
- 工具钢 (3 种)
- 模具钢 (4 种)
- 不锈钢 (4 种)

所有性能数据参考 MatWeb Database。

## 材料列表

### 碳钢 (3 种)

#### 1. Q235 普通碳素结构钢
- **牌号**: Q235A/Q235B
- **描述**: 具有良好的塑性和韧性，焊接性能好，广泛用于建筑、桥梁、船舶等结构件
- **性能数据**:
  - 抗拉强度: 375-500 MPa
  - 屈服强度: 235 MPa
  - 延伸率: ≥ 26%
  - 硬度: ≤ 156 HBW
  - 密度: 7.85 g/cm³
  - 热导率: 50 W/(m·K)

#### 2. 45号优质碳素结构钢
- **牌号**: 45#
- **描述**: 中碳结构钢，硬度低易切削加工，用于制作模板、梢子、导柱等
- **性能数据**:
  - 抗拉强度: ≥ 600 MPa
  - 屈服强度: 355 MPa
  - 延伸率: 16%
  - 硬度: ≤ 229 HBW
  - 密度: 7.85 g/cm³
  - 热导率: 48 W/(m·K)

#### 3. 65Mn弹簧钢
- **牌号**: 65Mn
- **描述**: 高碳锰钢，具有高强度和良好的弹性，用于制造弹簧、弹簧垫圈等
- **性能数据**:
  - 抗拉强度: ≥ 980 MPa
  - 屈服强度: 785 MPa
  - 延伸率: 8%
  - 硬度: 285 HBW
  - 密度: 7.85 g/cm³

### 工具钢 (3 种)

#### 4. T10碳素工具钢
- **牌号**: T10A/T10
- **描述**: 最常用的碳素工具钢，具有较好的耐磨性和韧性，适合制造切削速度不高、刃口受热较低的刀具和量具
- **性能数据**:
  - 抗拉强度: ≥ 950 MPa
  - 硬度: ≥ 62 HRC (淬火后)
  - 冲击韧性: 15 J/cm²
  - 密度: 7.85 g/cm³

#### 5. CrWMn合金工具钢
- **牌号**: CrWMn
- **描述**: 典型的低合金工具钢，具有高硬度、高耐磨性和良好的尺寸稳定性，用于制造精密量具和刀具
- **性能数据**:
  - 抗拉强度: ≥ 1030 MPa
  - 硬度: ≥ 64 HRC (淬火后)
  - 冲击韧性: 12 J/cm²
  - 密度: 7.85 g/cm³

#### 6. W18Cr4V高速工具钢
- **牌号**: W18Cr4V (T1)
- **描述**: 最常用的高速工具钢（俗称锋钢），具有优良的红硬性和耐磨性，用于制造高速切削刀具
- **性能数据**:
  - 抗拉强度: ≥ 2100 MPa
  - 硬度: ≥ 63 HRC (热处理后)
  - 红硬性: 620°C (在600°C时仍保持高硬度)
  - 密度: 8.30 g/cm³

### 模具钢 (4 种)

#### 7. Cr12冷作模具钢
- **牌号**: Cr12
- **描述**: 应用最广泛的冷作模具钢，具有高硬度、高耐磨性和良好的淬透性，用于制造冲模、切边模等
- **性能数据**:
  - 抗拉强度: ≥ 950 MPa
  - 硬度: ≥ 60 HRC
  - 冲击韧性: 8 J/cm²
  - 密度: 7.85 g/cm³
  - 热膨胀系数: 11.5×10⁻⁶/K

#### 8. Cr12MoV冷作模具钢
- **牌号**: Cr12MoV
- **描述**: Cr12的改进型，添加了钼和钒元素，具有更好的韧性和耐磨性，是应用最广的冷作模具钢
- **性能数据**:
  - 抗拉强度: ≥ 1050 MPa
  - 硬度: ≥ 62 HRC
  - 冲击韧性: 12 J/cm²
  - 密度: 7.85 g/cm³

#### 9. H13热作模具钢
- **牌号**: 4Cr5MoSiV1 (H13)
- **描述**: 最常用的热作模具钢，具有优良的红硬性、韧性和抗热疲劳性，用于制造压铸模、热锻模等
- **性能数据**:
  - 抗拉强度: ≥ 1510 MPa
  - 屈服强度: 1350 MPa
  - 硬度: ≥ 45 HRC
  - 工作温度: ≤ 600°C
  - 密度: 7.80 g/cm³
  - 热导率: 28 W/(m·K)

#### 10. P20塑料模具钢
- **牌号**: 3Cr2Mo (P20)
- **描述**: 预硬塑料模具钢，出厂时已预硬至28-32HRC，可直接加工使用，适合制造中大型塑料模具
- **性能数据**:
  - 抗拉强度: ≥ 965 MPa
  - 屈服强度: 830 MPa
  - 硬度: 28-32 HRC (预硬状态)
  - 密度: 7.85 g/cm³

### 不锈钢 (4 种)

#### 11. 410马氏体不锈钢
- **牌号**: 1Cr12 (410)
- **描述**: 马氏体不锈钢，具有良好的耐腐蚀性和机械性能，通过热处理可获得高硬度，用于制造刀具、阀门等
- **性能数据**:
  - 抗拉强度: 540-750 MPa
  - 屈服强度: 345 MPa
  - 延伸率: ≥ 18%
  - 硬度: ≤ 235 HBW
  - 密度: 7.75 g/cm³

#### 12. 430铁素体不锈钢
- **牌号**: 1Cr17 (430)
- **描述**: 铁素体不锈钢，具有良好的耐腐蚀性和成形性，广泛用于厨具、家电装饰等
- **性能数据**:
  - 抗拉强度: 450-600 MPa
  - 屈服强度: 205 MPa
  - 延伸率: ≥ 22%
  - 密度: 7.70 g/cm³
  - 热导率: 26 W/(m·K)

#### 13. 316奥氏体不锈钢
- **牌号**: 0Cr17Ni12Mo2 (316)
- **描述**: 含钼奥氏体不锈钢，具有优异的耐腐蚀性，特别是对氯化物和海水的耐蚀性，用于化工、医疗等领域
- **性能数据**:
  - 抗拉强度: 515-690 MPa
  - 屈服强度: 205 MPa
  - 延伸率: 40-60%
  - 密度: 8.00 g/cm³
  - 热导率: 16.2 W/(m·K)

#### 14. 2205双相不锈钢
- **牌号**: 022Cr22Ni5Mo3N (2205)
- **描述**: 双相不锈钢，具有奥氏体和铁素体双相组织，兼具高强度和优良的耐腐蚀性，特别是抗应力腐蚀开裂性能
- **性能数据**:
  - 抗拉强度: 655-855 MPa
  - 屈服强度: 450 MPa
  - 延伸率: ≥ 25%
  - 密度: 7.80 g/cm³
  - 热导率: 19 W/(m·K)

## 数据统计

- **总材料数**: 26 种 (原 11 种 + 新增 14 种金属材料)
- **性能数据**: 134 条
- **成分数据**: 96 条

## 使用方法

### 查看数据

```bash
# 启动开发服务器
npm run dev

# 访问 http://localhost:3000/materials
```

### 查看数据库

```bash
# 启动 Prisma Studio
npm run db:studio

# 或检查数据统计
npm run db:check
```

### 重新加载数据

```bash
# 基础数据 (11 种材料)
npm run db:seed

# 扩展金属材料 (14 种)
npm run db:seed:metals
```

## 数据来源

所有性能数据参考自：
- **MatWeb Database** (https://www.matweb.com)
- **GB/T 国家标准** - 中国钢铁材料标准

## 性能类别

每种材料包含以下类别的性能数据：

### 机械性能
- 抗拉强度
- 屈服强度
- 延伸率
- 硬度 (HBW, HRC)
- 冲击韧性
- 红硬性

### 物理性能
- 密度

### 热性能
- 热导率
- 熔点
- 热膨胀系数

## 材料对比

现在可以在系统中对比不同材料的性能：
1. 访问 http://localhost:3000/compare
2. 选择要对比的材料
3. 查看性能对比表格

## 更新记录

**2026-06-08**: 添加 14 种传统金属材料
- 新增碳钢、工具钢、模具钢、不锈钢四个子类别
- 添加完整的成分数据和性能数据
- 所有数据参考 MatWeb Database

File: NITI_DATA.md
# 镍钛合金材料数据扩展

## 概述

本数据库已添加 14 种镍钛合金材料，涵盖了形状记忆合金、超弹性合金、改性合金等多种类型。

所有性能数据参考 MatWeb Database。

## 材料列表

### 基础NiTi合金 (3 种)

#### 1. NiTi 近等原子比形状记忆合金
- **牌号**: NiTi-50.8at%
- **描述**: Ni-Ti系形状记忆合金，具有优异的形状记忆效应和超弹性，用于医疗支架、骨科植入物、智能器件
- **性能数据**:
  - 抗拉强度 (退火): 800-1100 MPa
  - 屈服强度 (退火): 100-250 MPa
  - 延伸率 (退火): 25-40%
  - 硬度 (退火): 180-250 HV
  - 抗拉强度 (冷加工): 1200-1400 MPa
  - 屈服强度 (冷加工): 800-1000 MPa
  - 延伸率 (冷加工): 5-15%
  - 疲劳强度: 400 MPa
  - 弹性模量 (奥氏体): 70 GPa
  - 弹性模量 (马氏体): 30 GPa
  - 剪切模量: 26 GPa
  - 相变温度 (As): -10~80°C
  - 相变温度 (Af): 10~100°C
  - 相变温度 (Ms): -20~60°C
  - 相变温度 (Mf): -40~40°C
  - 密度: 6.45 g/cm³
  - 熔点: 1310°C
  - 热导率: 10 W/(m·K)
  - 热膨胀系数 (奥氏体): 11×10⁻⁶/K
  - 电阻率 (奥氏体): 100 μΩ·cm
  - 电阻率 (马氏体): 70 μΩ·cm

#### 2. NiTi 超弹性合金
- **牌号**: NiTi-SE
- **描述**: Ni-Ti系超弹性合金，具有优异的超弹性和抗疲劳性能，用于医用导丝、眼镜架、手机天线
- **性能数据**:
  - 抗拉强度 (时效): 900-1200 MPa
  - 屈服强度 (时效): 400-600 MPa
  - 延伸率 (时效): 15-30%
  - 硬度 (时效): 200-300 HV
  - 超弹性应变: 6-8%
  - 回复应力: 500-600 MPa
  - 疲劳寿命 (2%应变): 10,000,000 次
  - 疲劳强度: 500 MPa
  - 相变温度 (Af): -5~15°C
  - 密度: 6.48 g/cm³
  - 弹性模量: 65 GPa

#### 3. NiTi 形状记忆合金 (高温型)
- **牌号**: NiTi-HT
- **描述**: Ni-Ti系高温形状记忆合金，相变温度高于室温，用于汽车执行器、航空航天、高温智能器件
- **性能数据**:
  - 抗拉强度 (退火): 750-1000 MPa
  - 屈服强度 (退火): 150-300 MPa
  - 延伸率 (退火): 20-35%
  - 硬度 (退火): 170-240 HV
  - 形状记忆应变: 4-6%
  - 恢复力: 400-550 MPa
  - 相变温度 (As): 60-90°C
  - 相变温度 (Af): 80-110°C
  - 相变温度 (Ms): 50-80°C
  - 相变温度 (Mf): 40-70°C
  - 密度: 6.50 g/cm³
  - 弹性模量 (奥氏体): 75 GPa

### 改性NiTi合金 (4 种)

#### 4. NiTiNb 宽滞后形状记忆合金
- **牌号**: NiTiNb-3at%
- **描述**: Ni-Ti-Nb系宽滞后形状记忆合金，相变滞后宽，便于储存和运输，用于管接头、紧固件、连接器
- **性能数据**:
  - 抗拉强度 (退火): 700-950 MPa
  - 屈服强度 (退火): 200-350 MPa
  - 延伸率 (退火): 18-32%
  - 硬度 (退火): 160-230 HV
  - 形状记忆应变: 4-5%
  - 相变温度 (Af): -20~20°C
  - 相变滞后宽度: 80-120°C
  - 恢复力: 350-500 MPa
  - 密度: 6.52 g/cm³
  - 弹性模量: 68 GPa

#### 5. NiTiCu 铜改性形状记忆合金
- **牌号**: NiTiCu-10at%
- **描述**: Ni-Ti-Cu系铜改性形状记忆合金，相变滞后窄，循环稳定性好，用于微驱动器、传感器、精密器件
- **性能数据**:
  - 抗拉强度 (退火): 750-1000 MPa
  - 屈服强度 (退火): 180-320 MPa
  - 延伸率 (退火): 20-35%
  - 硬度 (退火): 170-240 HV
  - 形状记忆应变: 3-5%
  - 相变温度 (Af): 35-65°C
  - 相变滞后宽度: 5-15°C
  - 循环稳定性: 100,000 次
  - 密度: 6.40 g/cm³
  - 弹性模量: 70 GPa

#### 6. NiTiFe 铁改性形状记忆合金
- **牌号**: NiTiFe-3at%
- **描述**: Ni-Ti-Fe系铁改性形状记忆合金，相变温度低于室温，用于低温管接头、低温连接器、制冷器件
- **性能数据**:
  - 抗拉强度 (退火): 800-1050 MPa
  - 屈服强度 (退火): 150-280 MPa
  - 延伸率 (退火): 22-38%
  - 硬度 (退火): 180-260 HV
  - 形状记忆应变: 4-6%
  - 相变温度 (As): -100~-60°C
  - 相变温度 (Af): -80~-40°C
  - 相变温度 (Ms): -110~-70°C
  - 相变温度 (Mf): -130~-90°C
  - 密度: 6.47 g/cm³
  - 弹性模量: 72 GPa

#### 7. NiTiCr 铬改性高温形状记忆合金
- **牌号**: NiTiCr-0.5at%
- **描述**: Ni-Ti-Cr系铬改性高温形状记忆合金，提高抗氧化性和高温稳定性，用于高温执行器、航空发动机
- **性能数据**:
  - 抗拉强度 (退火): 850-1100 MPa
  - 屈服强度 (退火): 200-350 MPa
  - 延伸率 (退火): 18-32%
  - 硬度 (退火): 190-270 HV
  - 形状记忆应变: 4-5.5%
  - 相变温度 (Af): 100-150°C
  - 高温抗氧化性: 800°C
  - 密度: 6.46 g/cm³
  - 弹性模量: 74 GPa

### 应用型NiTi合金 (7 种)

#### 8. NiTi 医用生物相容合金
- **牌号**: NiTi-Bio
- **描述**: 医用级Ni-Ti形状记忆合金，优异生物相容性和抗腐蚀性，用于血管支架、骨科植入物、手术器械
- **性能数据**:
  - 抗拉强度 (时效): 950-1250 MPa
  - 屈服强度 (时效): 450-650 MPa
  - 延伸率 (时效): 12-25%
  - 硬度 (时效): 220-320 HV
  - 超弹性应变: 7-8.5%
  - 疲劳强度 (生理环境): 450 MPa
  - 相变温度 (Af): 15-35°C
  - 密度: 6.49 g/cm³
  - 耐腐蚀性: 0.01 mm/year

#### 9. NiTi 航空航天高强合金
- **牌号**: NiTi-Aero
- **描述**: 航空航天用Ni-Ti形状记忆合金，高强高韧，用于智能结构、振动控制、可变几何机构
- **性能数据**:
  - 抗拉强度 (冷加工+时效): 1400-1600 MPa
  - 屈服强度 (冷加工+时效): 1000-1200 MPa
  - 延伸率 (冷加工+时效): 8-15%
  - 硬度 (冷加工+时效): 350-450 HV
  - 断裂韧性: 50 MPa·m½
  - 恢复力: 600-750 MPa
  - 疲劳强度: 550 MPa
  - 相变温度 (Af): 50-80°C
  - 密度: 6.48 g/cm³
  - 工作温度: 200°C

#### 10. NiTi 线材用超弹性合金
- **牌号**: NiTi-Wire
- **描述**: Ni-Ti系超弹性线材，均匀的超弹性性能，用于医疗导丝、眼镜架、运动器材、渔具
- **性能数据**:
  - 抗拉强度 (线材): 1000-1300 MPa
  - 屈服强度 (线材): 500-700 MPa
  - 延伸率 (线材): 10-20%
  - 超弹性应变: 6-8%
  - 弯曲疲劳寿命: 1,000,000 次
  - 扭转疲劳寿命: 500,000 次
  - 相变温度 (Af): -10~20°C
  - 密度: 6.47 g/cm³

#### 11. NiTi 薄板用形状记忆合金
- **牌号**: NiTi-Plate
- **描述**: Ni-Ti系形状记忆薄板，用于微驱动器、智能结构、振动阻尼器、热敏器件
- **性能数据**:
  - 抗拉强度 (薄板): 900-1200 MPa
  - 屈服强度 (薄板): 400-600 MPa
  - 延伸率 (薄板): 15-25%
  - 形状记忆应变: 4-5.5%
  - 恢复应力: 400-550 MPa
  - 相变温度 (Af): 20-60°C
  - 密度: 6.48 g/cm³
  - 热膨胀系数: 10×10⁻⁶/K

#### 12. NiTi 高阻尼合金
- **牌号**: NiTi-Damp
- **描述**: Ni-Ti系高阻尼形状记忆合金，优异的吸能减震性能，用于减震器、阻尼器、噪声控制
- **性能数据**:
  - 抗拉强度 (退火): 800-1100 MPa
  - 屈服强度 (退火): 150-300 MPa
  - 延伸率 (退火): 20-35%
  - 硬度 (退火): 180-260 HV
  - 阻尼容量 (SDC): 20-40%
  - 对数衰减率: 0.15-0.25
  - 相变温度 (Af): 30-70°C
  - 密度: 6.48 g/cm³

#### 13. NiTi 轧制带材合金
- **牌号**: NiTi-Ribbon
- **描述**: Ni-Ti系轧制带材，用于紧固件、弹簧、传感器、智能夹具
- **性能数据**:
  - 抗拉强度 (轧制): 1100-1400 MPa
  - 屈服强度 (轧制): 700-900 MPa
  - 延伸率 (轧制): 8-18%
  - 硬度 (轧制): 300-400 HV
  - 形状记忆应变: 4.5-6%
  - 弹性模量 (奥氏体): 72 GPa
  - 相变温度 (Af): 10-50°C
  - 密度: 6.49 g/cm³

## 数据统计

- **总材料数**: 139 种 (原 126 种 + 新增 14 种镍钛合金)
- **性能数据**: 951 条
- **成分数据**: 688 条

## 使用方法

### 查看数据

```bash
# 启动开发服务器
npm run dev

# 访问 http://localhost:3000/materials
```

### 查看数据库

```bash
# 启动 Prisma Studio
npm run db:studio

# 或检查数据统计
npm run db:check
```

### 重新加载数据

```bash
# 基础数据 (11 种材料)
npm run db:seed

# 扩展金属材料 (14 种)
npm run db:seed:metals

# 扩展不锈钢材料 (17 种)
npm run db:seed:stainless

# 扩展钛合金材料 (13 种)
npm run db:seed:titanium

# 扩展铝合金材料 (19 种)
npm run db:seed:aluminum

# 扩展铸造铝合金材料 (19 种)
npm run db:seed:casting-aluminum

# 扩展铜合金材料 (17 种)
npm run db:seed:copper

# 扩展镁合金材料 (19 种)
npm run db:seed:magnesium

# 扩展镍钛合金材料 (14 种)
npm run db:seed:niti
```

## 数据来源

所有性能数据参考自：
- **MatWeb Database** (https://www.matweb.com)
- **ASM Handbook** - 镍钛合金材料手册
- **形状记忆合金技术手册**

## 镍钛合金分类

### 按合金系分类

1. **二元NiTi合金**: 近等原子比NiTi
   - 经典形状记忆合金
   - 优异的超弹性

2. **NiTi-Nb系**: NiTiNb
   - 宽滞后特性
   - 便于储存运输

3. **NiTi-Cu系**: NiTiCu
   - 窄滞后特性
   - 循环稳定性好

4. **NiTi-Fe系**: NiTiFe
   - 低温相变
   - 用于低温应用

5. **NiTi-Cr系**: NiTiCr
   - 高温合金
   - 抗氧化性好

### 按应用分类

1. **医疗应用**: 医用生物相容合金、线材用合金
   - 血管支架
   - 骨科植入物
   - 医疗导丝

2. **航空航天**: 航空航天高强合金
   - 智能结构
   - 振动控制
   - 可变几何

3. **工业应用**: 轧制带材、薄板、高阻尼合金
   - 紧固件
   - 弹簧
   - 减震器

4. **消费电子**: 超弹性合金
   - 眼镜架
   - 手机天线
   - 智能器件

## 镍钛合金特点

### 形状记忆效应
- 可记住原始形状
- 加热后恢复形状
- 应变恢复可达8%

### 超弹性
- 弹性应变可达8%
- 卸载后完全恢复
- 应力平台恒定

### 相变特性
- 奥氏体(A) ↔ 马氏体(M)
- 可逆相变
- 相变温度可调

### 阻尼性能
- 高阻尼容量
- 吸能减震
- 振动控制

## 性能类别

每种材料包含以下类别的性能数据：

### 机械性能
- 抗拉强度（多种热处理状态）
- 屈服强度
- 延伸率
- 硬度 (HV)
- 疲劳强度
- 弹性模量（奥氏体/马氏体）
- 剪切模量
- 断裂韧性
- 形状记忆应变
- 超弹性应变
- 恢复力/恢复应力
- 疲劳寿命

### 热性能
- 相变温度 (As, Af, Ms, Mf)
- 相变滞后宽度
- 熔点
- 热导率
- 热膨胀系数
- 工作温度

### 物理性能
- 密度

### 电性能
- 电阻率（奥氏体/马氏体）

### 化学性能
- 耐腐蚀性

## 相变温度说明

- **As (Austenite start)**: 奥氏体开始形成温度
- **Af (Austenite finish)**: 奥氏体完全形成温度
- **Ms (Martensite start)**: 马氏体开始形成温度
- **Mf (Martensite finish)**: 马氏体完全形成温度
- **相变滞后**: Af与Ms之差

## 材料对比

现在可以在系统中对比不同镍钛合金的性能：
1. 访问 http://localhost:3000/compare
2. 选择要对比的镍钛合金
3. 查看性能对比表格

## 应用趋势

### 医疗领域
- 血管支架：NiTi-SE、NiTi-Bio
- 骨科植入物：NiTi-Bio
- 医疗导丝：NiTi-Wire
- 手术器械：NiTi-Bio

### 航空航天
- 智能结构：NiTi-Aero
- 振动控制：NiTi-Damp
- 可变几何机构：NiTi-HT
- 高温执行器：NiTiCr

### 工业应用
- 管接头：NiTiNb
- 紧固件：NiTi-Ribbon
- 减震器：NiTi-Damp
- 传感器：NiTiCu

### 消费电子
- 眼镜架：NiTi-SE
- 手机天线：NiTi-Wire
- 智能器件：NiTi-Plate

## 镍钛合金优势

### 优点
- 独特的形状记忆效应
- 优异的超弹性
- 高阻尼性能
- 良好的耐腐蚀性
- 生物相容性好（医用级）
- 抗疲劳性能优异
- 非线性力学行为

### 缺点
- 价格昂贵
- 加工困难
- 相变温度敏感
- 需要精确的热处理

## 更新记录

**2026-06-08**: 添加 14 种镍钛合金材料
- 新增二元NiTi合金基础类型
- 新增NiTi-Nb、NiTi-Cu、NiTi-Fe、NiTi-Cr改性合金
- 新增医用、航空航天、工业应用型合金
- 添加完整的相变温度和性能数据
- 所有数据参考 MatWeb Database
