Repository: Richer321/Material-lab

# 材料性能数据库

一个用于存储、检索、对比和管理各种材料性能数据的 Web 应用系统。

## 功能特性

- ✅ **材料管理**：支持材料的增删改查操作
- ✅ **智能搜索**：按名称、牌号、类别快速搜索材料
- ✅ **性能数据**：记录材料的机械、热、电等性能数据
- ✅ **成分管理**：记录材料的化学成分和含量
- ✅ **数据来源**：追溯数据的文献、手册、实验等来源
- ✅ **材料对比**：选择多个材料进行性能对比
- ✅ **数据导入**：支持 CSV 批量导入材料数据
- ✅ **数据导出**：导出材料数据为 CSV 格式

### Material（材料）
- 基本信息：名称、牌号、类别、描述
- 关联：性能数据、成分数据、数据来源

### MaterialProperty（性能数据）
- 属性分类：机械、热、电、光学性能
- 数值支持：单值、范围值
- 测试信息：温度、条件、标准

### MaterialComposition（成分数据）
- 元素/组分名称
- 含量：单值或范围值

### DataSource（数据来源）
- 类型：文献、手册、实验、供应商、网站
- 详细信息：作者、年份、出版商、链接

File: PLASTICS_DATA.md
# 工程塑料材料数据库

## 概述

工程塑料是一类具有优异力学性能、耐热性、耐化学性和电绝缘性的高性能聚合物材料。本项目数据库包含16种常用工程塑料材料。

## 材料分类

### 通用工程塑料

#### 1. PA6 尼龙6 (PA6-GF30)
- **材料类型**: 30%玻纤增强聚酰胺6
- **特点**: 高强度、高刚性、优异耐磨性
- **典型性能**:
  - 抗拉强度: 160-180 MPa
  - 拉伸模量: 7500-9000 MPa
  - 缺口冲击强度 (23°C): 12-16 kJ/m²
  - 热变形温度 (1.8MPa): 200-215°C
  - 吸水率 (23°C, 24h): 1.5%
- **应用**: 齿轮、轴承、汽车部件、电动工具外壳

#### 2. PA66 尼龙66 (PA66-GF35)
- **材料类型**: 35%玻纤增强聚酰胺66
- **特点**: 高强度、高耐热性、优异尺寸稳定性
- **典型性能**:
  - 抗拉强度: 180-200 MPa
  - 拉伸模量: 9000-11000 MPa
  - 缺口冲击强度 (23°C): 10-14 kJ/m²
  - 热变形温度 (1.8MPa): 245-260°C
  - 吸水率 (23°C, 24h): 1.2%
- **应用**: 发动机部件、电子连接器、汽车外饰件

#### 3. PC 聚碳酸酯 (PC-ABS)
- **材料类型**: PC-ABS合金
- **特点**: 优异冲击强度、良好耐热性、易加工、高透明度
- **典型性能**:
  - 抗拉强度: 55-65 MPa
  - 缺口冲击强度 (23°C): 45-60 kJ/m²
  - 热变形温度 (1.8MPa): 100-110°C
  - 透光率: 85%
  - 玻璃化温度: 145°C
- **应用**: 手机外壳、笔记本电脑外壳、汽车内饰件

#### 4. POM 聚甲醛 (POM-Homo)
- **材料类型**: 均聚甲醛
- **特点**: 高强度、高刚性、优异耐磨性、低摩擦系数
- **典型性能**:
  - 抗拉强度: 65-72 MPa
  - 拉伸模量: 2800-3200 MPa
  - 缺口冲击强度 (23°C): 6-8 kJ/m²
  - 热变形温度 (1.8MPa): 135-150°C
  - 摩擦系数: 0.25
- **应用**: 齿轮、轴承、滑轨、五金件

#### 5. PBT 聚对苯二甲酸丁二醇酯 (PBT-GF30)
- **材料类型**: 30%玻纤增强PBT
- **特点**: 高强度、优异电绝缘性、良好耐化学性
- **典型性能**:
  - 抗拉强度: 140-160 MPa
  - 拉伸模量: 8000-9500 MPa
  - 缺口冲击强度 (23°C): 8-11 kJ/m²
  - 热变形温度 (1.8MPa): 210-225°C
  - 体积电阻率: 1×10¹⁶ Ω·cm
- **应用**: 电子连接器、线圈骨架、继电器

#### 6. PET 聚对苯二甲酸乙二醇酯 (PET-GF30)
- **材料类型**: 30%玻纤增强PET
- **特点**: 高强度、优异尺寸稳定性、良好耐热性
- **典型性能**:
  - 抗拉强度: 150-170 MPa
  - 拉伸模量: 8500-10000 MPa
  - 缺口冲击强度 (23°C): 8-12 kJ/m²
  - 热变形温度 (1.8MPa): 220-235°C
  - 吸水率 (23°C, 24h): 0.15%
- **应用**: 汽车部件、电器配件、阀门

#### 7. PPO 聚苯醚 (PPO+PA-GF30)
- **材料类型**: PPO/PA合金玻纤增强
- **特点**: 高强度、优异耐水性、良好电性能
- **典型性能**:
  - 抗拉强度: 110-130 MPa
  - 拉伸模量: 6500-8000 MPa
  - 缺口冲击强度 (23°C): 9-13 kJ/m²
  - 热变形温度 (1.8MPa): 190-210°C
  - 体积电阻率: 1×10¹⁶ Ω·cm
- **应用**: 水泵部件、电器外壳、汽车零件

### 高性能工程塑料

#### 8. PEEK 聚醚醚酮 (PEEK-450G)
- **材料类型**: 高性能PEEK
- **特点**: 优异耐热性、耐化学性、力学性能
- **典型性能**:
  - 抗拉强度: 95-105 MPa
  - 拉伸模量: 3600-4000 MPa
  - 缺口冲击强度 (23°C): 8-12 kJ/m²
  - 热变形温度 (1.8MPa): 300-320°C
  - 长期使用温度: 250°C
  - 玻璃化温度: 143°C
  - 熔融温度: 343°C
- **应用**: 航空航天、医疗器械、高端工业部件

#### 9. PPS 聚苯硫醚 (PPS-GF40)
- **材料类型**: 40%玻纤增强PPS
- **特点**: 优异耐热性、耐化学性、阻燃性
- **典型性能**:
  - 抗拉强度: 170-190 MPa
  - 拉伸模量: 12000-14000 MPa
  - 缺口冲击强度 (23°C): 7-10 kJ/m²
  - 热变形温度 (1.8MPa): 260-270°C
  - 长期使用温度: 220°C
  - 阻燃等级: UL94 V-0
- **应用**: 汽车部件、电子元件、化工设备

#### 10. LCP 液晶聚合物 (LCP-GF40)
- **材料类型**: 40%玻纤增强LCP
- **特点**: 高强度、优异耐热性、低吸水率、高频性能
- **典型性能**:
  - 抗拉强度: 180-210 MPa
  - 拉伸模量: 15000-18000 MPa
  - 缺口冲击强度 (23°C): 10-15 kJ/m²
  - 热变形温度 (1.8MPa): 265-280°C
  - 长期使用温度: 240°C
  - 线膨胀系数 (流动方向): 0.5-1.5×10⁻⁵/K
  - 介电损耗 (1MHz): 0.003
- **应用**: 电子连接器、高频器件、医疗器械

### 特种工程塑料

#### 11. PSU 聚砜 (PSU-GF30)
- **材料类型**: 30%玻纤增强聚砜
- **特点**: 高强度、优异耐热性、良好透明性
- **典型性能**:
  - 抗拉强度: 120-140 MPa
  - 拉伸模量: 7000-8500 MPa
  - 缺口冲击强度 (23°C): 8-12 kJ/m²
  - 热变形温度 (1.8MPa): 175-190°C
  - 玻璃化温度: 185°C
  - 透光率: 75%
- **应用**: 医疗器械、食品加工设备、电子元件

#### 12. PES 聚醚砜 (PES-GF30)
- **材料类型**: 30%玻纤增强聚醚砜
- **特点**: 优异耐热性、良好电性能、高透明性
- **典型性能**:
  - 抗拉强度: 140-160 MPa
  - 拉伸模量: 7500-9000 MPa
  - 缺口冲击强度 (23°C): 8-11 kJ/m²
  - 热变形温度 (1.8MPa): 200-215°C
  - 玻璃化温度: 220°C
  - 长期使用温度: 180°C
  - 透光率: 80%
- **应用**: 电子连接器、汽车照明、食品容器

#### 13. PI 聚酰亚胺 (PI-TPI)
- **材料类型**: 热塑性聚酰亚胺
- **特点**: 优异耐热性、良好力学性能、耐辐射性
- **典型性能**:
  - 抗拉强度: 110-130 MPa
  - 拉伸模量: 2800-3500 MPa
  - 缺口冲击强度 (23°C): 6-9 kJ/m²
  - 热变形温度 (1.8MPa): 270-290°C
  - 玻璃化温度: 250°C
  - 长期使用温度: 220°C
  - 阻燃等级: UL94 V-0
- **应用**: 航空航天、电子绝缘、高温部件

### 通用塑料

#### 14. UHMWPE 超高分子量聚乙烯 (UHMWPE-GUR)
- **材料类型**: 超高分子量聚乙烯
- **特点**: 优异耐磨性、低摩擦系数、高抗冲击性
- **典型性能**:
  - 抗拉强度: 40-50 MPa
  - 拉伸模量: 800-1200 MPa
  - 断裂伸长率: 300-500%
  - 缺口冲击强度 (23°C): 80-120 kJ/m²
  - 摩擦系数: 0.15
  - 耐磨性: 优异
- **应用**: 衬里、滑块、人工关节

#### 15. PTFE 聚四氟乙烯 (PTFE-Generic)
- **材料类型**: 聚四氟乙烯（特氟龙）
- **特点**: 优异耐化学性、低摩擦系数、良好电性能
- **典型性能**:
  - 抗拉强度: 20-30 MPa
  - 拉伸模量: 400-600 MPa
  - 断裂伸长率: 200-400%
  - 缺口冲击强度 (23°C): 12-16 kJ/m²
  - 摩擦系数: 0.08
  - 长期使用温度: 260°C
  - 熔融温度: 327°C
  - 体积电阻率: 1×10¹⁸ Ω·cm
  - 介电损耗 (1MHz): 0.0002
- **应用**: 密封件、绝缘材料、不粘涂层

#### 16. PMMA 聚甲基丙烯酸甲酯 (PMMA-Cast)
- **材料类型**: 浇铸型PMMA（亚克力）
- **特点**: 优异透明性、良好表面硬度、易加工
- **典型性能**:
  - 抗拉强度: 65-75 MPa
  - 拉伸模量: 2800-3300 MPa
  - 缺口冲击强度 (23°C): 1.5-2.5 kJ/m²
  - 热变形温度 (0.45MPa): 90-100°C
  - 玻璃化温度: 105°C
  - 透光率: 92%
  - 折射率: 1.49
- **应用**: 显示屏、广告牌、照明罩

## 性能对比

### 力学性能对比

| 材料类型 | 抗拉强度 (MPa) | 拉伸模量 (MPa) | 冲击强度 (kJ/m²) | 热变形温度 (°C) |
|---------|---------------|---------------|----------------|---------------|
| PA6-GF30 | 160-180 | 7500-9000 | 12-16 | 200-215 |
| PA66-GF35 | 180-200 | 9000-11000 | 10-14 | 245-260 |
| PC-ABS | 55-65 | 2200-2600 | 45-60 | 100-110 |
| POM | 65-72 | 2800-3200 | 6-8 | 135-150 |
| PBT-GF30 | 140-160 | 8000-9500 | 8-11 | 210-225 |
| PPS-GF40 | 170-190 | 12000-14000 | 7-10 | 260-270 |
| PEEK | 95-105 | 3600-4000 | 8-12 | 300-320 |
| LCP-GF40 | 180-210 | 15000-18000 | 10-15 | 265-280 |
| PSU-GF30 | 120-140 | 7000-8500 | 8-12 | 175-190 |
| PES-GF30 | 140-160 | 7500-9000 | 8-11 | 200-215 |
| PI | 110-130 | 2800-3500 | 6-9 | 270-290 |
| UHMWPE | 40-50 | 800-1200 | 80-120 | 80-95 |
| PTFE | 20-30 | 400-600 | 12-16 | 120-130 |
| PMMA | 65-75 | 2800-3300 | 1.5-2.5 | 90-100 |

### 热性能对比

| 材料类型 | 玻璃化温度 (°C) | 熔融温度 (°C) | 长期使用温度 (°C) | 线膨胀系数 (×10⁻⁵/K) |
|---------|---------------|-------------|----------------|-------------------|
| PA6-GF30 | - | 220 | - | 2-4 |
| PA66-GF35 | - | 260 | - | 1.5-3 |
| PC-ABS | 145 | - | - | 6-8 |
| POM | - | 175 | - | 8-11 |
| PBT-GF30 | - | 225 | - | 2-4 |
| PPS-GF40 | - | 280 | 220 | 1-2 |
| PEEK | 143 | 343 | 250 | 4-5 |
| LCP-GF40 | - | 280 | 240 | 0.5-1.5 (流动) |
| PSU-GF30 | 185 | - | 160 | 2-4 |
| PES-GF30 | 220 | - | 180 | 2-3.5 |
| PI | 250 | - | 220 | 3-5 |
| UHMWPE | - | 135 | - | 15-20 |
| PTFE | - | 327 | 260 | 10-15 |
| PMMA | 105 | - | - | 7-9 |

### 电性能对比

| 材料类型 | 体积电阻率 (Ω·cm) | 介电常数 (1MHz) | 介电损耗 (1MHz) | 介电强度 |
|---------|------------------|----------------|----------------|---------|
| PA6-GF30 | 1×10¹³ | 4.0 | - | 20 kV/mm |
| PA66-GF35 | 1×10¹⁴ | 3.8 | - | - |
| PC-ABS | 1×10¹⁵ | 3.0 | - | - |
| POM | 1×10¹⁴ | 3.7 | - | - |
| PBT-GF30 | 1×10¹⁶ | 3.5 | 0.005 | - |
| PPS-GF40 | 1×10¹⁶ | 3.9 | - | - |
| PEEK | 1×10¹⁶ | 3.2 | - | - |
| LCP-GF40 | 1×10¹⁶ | 3.5 | 0.003 | - |
| PSU-GF30 | 1×10¹⁵ | 3.6 | - | - |
| PES-GF30 | 1×10¹⁶ | 3.5 | - | - |
| PI | 1×10¹⁶ | 3.4 | - | - |
| UHMWPE | 1×10¹⁶ | 2.3 | - | - |
| PTFE | 1×10¹⁸ | 2.1 | 0.0002 | - |
| PMMA | 1×10¹⁵ | 2.8 | - | - |

## 物理特性对比

| 材料类型 | 密度 (g/cm³) | 吸水率 (%) | 透光率 (%) | 特殊特性 |
|---------|-------------|-----------|----------|---------|
| PA6-GF30 | 1.35 | 1.5 | - | 高强度、耐磨 |
| PA66-GF35 | 1.38 | 1.2 | - | 高耐热 |
| PC-ABS | 1.15 | 0.3 | 85 | 高透明、高韧性 |
| POM | 1.42 | 0.25 | - | 低摩擦、高刚性 |
| PBT-GF30 | 1.52 | 0.2 | - | 电绝缘优异 |
| PPS-GF40 | 1.65 | 0.05 | - | 耐高温、阻燃 |
| PEEK | 1.30 | 0.5 | - | 综合性能最优 |
| LCP-GF40 | 1.70 | 0.04 | - | 高频性能优异 |
| PSU-GF30 | 1.45 | 0.3 | 75 | 耐高温、透明 |
| PES-GF30 | 1.48 | 0.45 | 80 | 高温、透明 |
| PI | 1.35 | 0.8 | - | 极高温、耐辐射 |
| UHMWPE | 0.93 | 0.01 | - | 超耐磨、低摩擦 |
| PTFE | 2.18 | 0.01 | - | 耐化学性最优 |
| PMMA | 1.18 | 0.3 | 92 | 最高透光率 |

## 增强材料体系

### 玻璃纤维增强
- **PA6-GF30**: 30%玻纤增强，提高强度和刚性
- **PA66-GF35**: 35%玻纤增强，优异高温性能
- **PBT-GF30**: 30%玻纤增强，电绝缘性能突出
- **PET-GF30**: 30%玻纤增强，尺寸稳定性好
- **PPO+PA-GF30**: 30%玻纤增强，耐水性好
- **PPS-GF40**: 40%玻纤增强，高温性能优异
- **LCP-GF40**: 40%玻纤增强，高强度、低膨胀
- **PSU-GF30**: 30%玻纤增强，耐高温透明
- **PES-GF30**: 30%玻纤增强，高温透明

### 合金改性
- **PC-ABS**: PC/ABS合金，平衡韧性和加工性
- **PPO+PA**: PPO/PA合金，改善耐水性

### 纯树脂
- **POM**: 均聚甲醛，低摩擦高刚性
- **PEEK**: 纯树脂，综合性能最优
- **PI**: 热塑性聚酰亚胺，极高温性能
- **UHMWPE**: 超高分子量，超高耐磨性
- **PTFE**: 聚四氟乙烯，耐化学性最优
- **PMMA**: 浇铸型，最高透明度

## 应用领域

### 汽车工业
- **发动机部件**: PA66-GF35、PPS-GF40
- **外饰件**: PA66-GF35、PBT-GF30
- **内饰件**: PC-ABS、POM
- **电器配件**: PET-GF30、PPO+PA-GF30
- **照明系统**: PES-GF30、PMMA

### 电子电气
- **连接器**: PBT-GF30、PPS-GF40、LCP-GF40、PES-GF30
- **线圈骨架**: PBT-GF30、PPS-GF40
- **继电器**: PBT-GF30、PSU-GF30
- **高频器件**: LCP-GF40、PTFE
- **绝缘材料**: PTFE、PI、PEEK

### 机械工业
- **齿轮**: PA6-GF30、PA66-GF35、POM
- **轴承**: PA6-GF30、POM、UHMWPE
- **滑轨**: POM、UHMWPE
- **衬里**: UHMWPE、PTFE
- **密封件**: PTFE、POM

### 医疗器械
- **人工关节**: UHMWPE
- **手术器械**: PEEK、PSU-GF30
- **医疗外壳**: PC-ABS、PSU-GF30
- **灭菌容器**: PPS-GF40、PES-GF30

### 消费电子
- **手机外壳**: PC-ABS、PA66-GF35
- **笔记本电脑**: PC-ABS、PBT-GF30
- **显示屏**: PMMA、PC-ABS
- **广告牌**: PMMA

### 航空航天
- **结构件**: PEEK、PI、PPS-GF40
- **绝缘件**: PI、PTFE、PEEK
- **耐高温部件**: PI、PEEK、PPS-GF40

## 性能特点总结

### 按性能分类

#### 最高强度
1. **LCP-GF40**: 抗拉强度180-210 MPa
2. **PA66-GF35**: 抗拉强度180-200 MPa
3. **PPS-GF40**: 抗拉强度170-190 MPa
4. **LCP-GF40**: 拉伸模量15000-18000 MPa

#### 最高耐热
1. **PEEK**: 热变形温度300-320°C，长期使用温度250°C
2. **PI**: 热变形温度270-290°C，长期使用温度220°C
3. **PPS-GF40**: 热变形温度260-270°C，长期使用温度220°C
4. **LCP-GF40**: 热变形温度265-280°C，长期使用温度240°C

#### 最高韧性
1. **UHMWPE**: 冲击强度80-120 kJ/m²
2. **PC-ABS**: 冲击强度45-60 kJ/m²
3. **PTFE**: 断裂伸长率200-400%

#### 最佳电性能
1. **PTFE**: 体积电阻率1×10¹⁸ Ω·cm，介电损耗0.0002
2. **PBT-GF30**: 介电损耗0.005
3. **LCP-GF40**: 介电损耗0.003

#### 最低摩擦系数
1. **PTFE**: 摩擦系数0.08
2. **UHMWPE**: 摩擦系数0.15
3. **POM**: 摩擦系数0.25

#### 最高透明度
1. **PMMA**: 透光率92%
2. **PC-ABS**: 透光率85%
3. **PES-GF30**: 透光率80%

#### 最佳耐化学性
1. **PTFE**: 优异耐化学性（几乎耐所有化学品）
2. **PEEK**: 优异耐化学性（耐大多数有机溶剂）
3. **PPS**: 优异耐化学性（耐酸碱和有机溶剂）

## 数据来源

所有性能数据参考自：
- **MatWeb Database** (https://www.matweb.com)
- **塑料手册** - 化学工业出版社
- **工程塑料手册** - 机械工业出版社
- **ASM Handbook Volume 21: Composites**

## 材料总计

- **材料总数**: 16 种
- **性能数据**: 约 240 条
- **成分数据**: 约 35 条

## 技术标准

### 国际标准
- **ISO 527**: 塑料拉伸性能测试
- **ISO 178**: 塑料弯曲性能测试
- **ISO 179**: 塑料冲击性能测试
- **ISO 75**: 塑料热变形温度测试
- **ISO 306**: 塑料维卡软化温度测试
- **ASTM D638**: 塑料拉伸性能测试
- **ASTM D790**: 塑料弯曲性能测试
- **ASTM D256**: 塑料冲击性能测试

### 国内标准
- **GB/T 1040**: 塑料拉伸性能测试
- **GB/T 9341**: 塑料弯曲性能测试
- **GB/T 1843**: 塑料冲击性能测试
- **GB/T 1634**: 塑料热变形温度测试
- **GB/T 1633**: 塑料维卡软化温度测试

## 发展趋势

### 1. 高性能化
- 连续使用温度超过250°C
- 力学性能接近金属
- 耐化学性和耐候性提升

### 2. 功能化
- 导电塑料
- 磁性塑料
- 阻燃塑料
- 生物降解塑料

### 3. 复合化
- 纳米复合材料
- 多相合金体系
- 连续纤维增强

### 4. 环保化
- 可回收材料
- 生物基塑料
- 低VOC排放

### 5. 智能化
- 形状记忆塑料
- 自修复塑料
- 感温变色塑料
- 压电塑料

File: POLYMERS_DATA.md
# 其他高分子材料数据库

## 概述

本项目数据库包含17种其他高分子材料，涵盖橡胶、热塑性弹性体、氟塑料、生物降解高分子等多种类型的高分子材料，补充了工程塑料之外的重要高分子材料类别。

## 材料分类

### 橡胶材料（弹性体）

#### 1. NR 天然橡胶 (NR-SMR20)
- **材料类型**: 天然橡胶（聚异戊二烯）
- **特点**: 优异弹性、良好耐磨损性、高拉伸强度
- **典型性能**:
  - 抗拉强度: 20-30 MPa
  - 断裂伸长率: 500-700%
  - 撕裂强度: 30-50 kN/m
  - 硬度 (邵氏A): 60
  - 回弹弹性: 75%
  - 玻璃化温度: -72°C
  - 使用温度范围: -50至80°C
  - 密度: 0.93 g/cm³
- **应用**: 轮胎、胶管、胶带、减震器

#### 2. SBR 丁苯橡胶 (SBR-1502)
- **材料类型**: 苯乙烯-丁二烯共聚橡胶
- **特点**: 良好耐磨性、耐老化性、较低成本
- **典型性能**:
  - 抗拉强度: 15-25 MPa
  - 断裂伸长率: 400-600%
  - 撕裂强度: 20-35 kN/m
  - 硬度 (邵氏A): 65
  - 回弹弹性: 60%
  - 玻璃化温度: -55°C
  - 使用温度范围: -40至100°C
  - 密度: 0.94 g/cm³
- **应用**: 轮胎、鞋底、传送带、橡胶制品

#### 3. NBR 丁腈橡胶 (NBR-N41)
- **材料类型**: 丙烯腈-丁二烯共聚橡胶
- **特点**: 优异耐油性、良好耐热性
- **典型性能**:
  - 抗拉强度: 18-28 MPa
  - 断裂伸长率: 400-600%
  - 撕裂强度: 25-40 kN/m
  - 硬度 (邵氏A): 70
  - 玻璃化温度: -35°C
  - 使用温度范围: -30至120°C
  - 密度: 0.98 g/cm³
  - 耐油性: 优异
- **应用**: 油封、O型圈、胶管、耐油制品

#### 4. EPDM 三元乙丙橡胶 (EPDM-EP101)
- **材料类型**: 乙烯-丙烯-二烯单体三元共聚物
- **特点**: 优异耐候性、耐臭氧性、良好耐热性
- **典型性能**:
  - 抗拉强度: 12-20 MPa
  - 断裂伸长率: 300-500%
  - 撕裂强度: 15-30 kN/m
  - 硬度 (邵氏A): 65
  - 使用温度范围: -50至150°C
  - 密度: 0.86 g/cm³
  - 耐候性: 优异
  - 耐臭氧性: 优异
- **应用**: 密封条、雨刮器、建筑密封、电线电缆

#### 5. VMQ 硅橡胶 (VMQ-HCR)
- **材料类型**: 高温硫化聚二甲基硅氧烷
- **特点**: 优异耐高温性、良好电性能、生物相容性
- **典型性能**:
  - 抗拉强度: 8-12 MPa
  - 断裂伸长率: 200-500%
  - 撕裂强度: 10-25 kN/m
  - 硬度 (邵氏A): 50
  - 使用温度范围: -60至230°C
  - 长期耐温: 200°C
  - 密度: 1.15 g/cm³
  - 介电强度: 20 kV/mm
  - 生物相容性: 优异
- **应用**: 密封件、医疗器材、电线电缆、婴儿用品

#### 6. FKM 氟橡胶 (FKM-Viton)
- **材料类型**: 偏氟乙烯-六氟丙烯共聚物
- **特点**: 优异耐高温、耐化学性、耐油性
- **典型性能**:
  - 抗拉强度: 15-22 MPa
  - 断裂伸长率: 150-300%
  - 撕裂强度: 15-30 kN/m
  - 硬度 (邵氏A): 75
  - 使用温度范围: -20至250°C
  - 长期耐温: 200°C
  - 密度: 1.82 g/cm³
  - 耐油性: 优异
  - 耐化学性: 优异
- **应用**: 高温密封件、化工设备、汽车发动机部件

### 热塑性弹性体

#### 7. TPU 热塑性聚氨酯弹性体 (TPU-Polyester)
- **材料类型**: 聚酯型热塑性聚氨酯
- **特点**: 优异弹性、良好耐磨性、耐油性
- **典型性能**:
  - 抗拉强度: 35-50 MPa
  - 断裂伸长率: 400-600%
  - 撕裂强度: 50-80 kN/m
  - 硬度 (邵氏A): 85
  - 耐磨性: 优异
  - 使用温度范围: -30至80°C
  - 熔融温度: 180°C
  - 密度: 1.20 g/cm³
  - 耐油性: 良好
- **应用**: 鞋底、输送带、密封件、手机保护套

#### 8. TPE 热塑性弹性体 (TPE-SBS)
- **材料类型**: SBS基热塑性弹性体
- **特点**: 良好弹性、易加工、可回收
- **典型性能**:
  - 抗拉强度: 8-15 MPa
  - 断裂伸长率: 500-900%
  - 撕裂强度: 20-40 kN/m
  - 硬度 (邵氏A): 70
  - 使用温度范围: -40至70°C
  - 维卡软化温度: 85°C
  - 密度: 0.91 g/cm³
  - 加工方式: 注塑、挤出
- **应用**: 文具、手柄、玩具、密封件

### 氟塑料

#### 9. PFA 全氟烷氧基树脂 (PFA-Teflon)
- **材料类型**: 全氟烷氧基共聚物
- **特点**: 优异耐化学性、耐高温性、良好电性能、可熔融加工
- **典型性能**:
  - 抗拉强度: 25-32 MPa
  - 断裂伸长率: 250-350%
  - 硬度 (邵氏D): 65
  - 使用温度范围: -200至260°C
  - 熔融温度: 305°C
  - 密度: 2.15 g/cm³
  - 体积电阻率: 1×10¹⁸ Ω·cm
  - 介电常数 (1MHz): 2.1
  - 介电损耗 (1MHz): 0.0002
  - 耐化学性: 优异
- **应用**: 半导体设备、衬里、管道

#### 10. ETFE 乙烯-四氟乙烯共聚物 (ETFE-Tefzel)
- **材料类型**: 乙烯-四氟乙烯交替共聚物
- **特点**: 优异耐化学性、良好机械强度、耐候性
- **典型性能**:
  - 抗拉强度: 40-55 MPa
  - 断裂伸长率: 200-400%
  - 缺口冲击强度: 5-15 kJ/m²
  - 硬度 (邵氏D): 75
  - 使用温度范围: -200至150°C
  - 熔融温度: 260°C
  - 密度: 1.75 g/cm³
  - 体积电阻率: 1×10¹⁶ Ω·cm
  - 介电常数 (1MHz): 2.6
  - 耐化学性: 优异
- **应用**: 建筑膜材、电线电缆、衬里

#### 11. PVDF 聚偏氟乙烯 (PVDF-Kynar)
- **材料类型**: 聚偏氟乙烯
- **特点**: 良好耐化学性、高纯度、优异压电性
- **典型性能**:
  - 抗拉强度: 40-55 MPa
  - 断裂伸长率: 50-300%
  - 缺口冲击强度: 3-8 kJ/m²
  - 硬度 (邵氏D): 78
  - 使用温度范围: -40至150°C
  - 熔融温度: 170°C
  - 密度: 1.78 g/cm³
  - 体积电阻率: 1×10¹⁴ Ω·cm
  - 介电常数 (1MHz): 8.5
  - 压电性: 优异
- **应用**: 化工设备、太阳能背板、压电传感器

### 生物降解高分子

#### 12. PLA 聚乳酸 (PLA-Ingeo)
- **材料类型**: 左旋聚乳酸
- **特点**: 良好生物相容性、可降解性、易加工
- **典型性能**:
  - 抗拉强度: 50-70 MPa
  - 断裂伸长率: 4-10%
  - 抗弯强度: 90-120 MPa
  - 缺口冲击强度: 2-4 kJ/m²
  - 热变形温度 (0.45MPa): 50-60°C
  - 玻璃化温度: 60°C
  - 熔融温度: 170°C
  - 密度: 1.24 g/cm³
  - 生物降解性: 良好
  - 生物相容性: 良好
- **应用**: 3D打印、包装材料、医疗器械

#### 13. PHA 聚羟基脂肪酸酯 (PHA-P34HB)
- **材料类型**: 聚3-羟基丁酸酯-4-羟基丁酸酯共聚物
- **特点**: 良好韧性、生物降解性、生物相容性
- **典型性能**:
  - 抗拉强度: 20-35 MPa
  - 断裂伸长率: 200-500%
  - 缺口冲击强度: 5-15 kJ/m²
  - 热变形温度 (0.45MPa): 45-55°C
  - 熔融温度: 140°C
  - 密度: 1.18 g/cm³
  - 生物降解性: 优异
  - 生物相容性: 优异
- **应用**: 包装材料、医疗植入物、农用薄膜

### 特种工程塑料

#### 14. PBT 阻燃级聚对苯二甲酸丁二醇酯 (PBT-Valox)
- **材料类型**: 阻燃级PBT
- **特点**: 优异电性能、良好耐热性、阻燃性
- **典型性能**:
  - 抗拉强度: 55-65 MPa
  - 断裂伸长率: 50-100%
  - 缺口冲击强度: 5-8 kJ/m²
  - 热变形温度 (1.8MPa): 55-65°C
  - 熔融温度: 225°C
  - 密度: 1.35 g/cm³
  - 阻燃等级: UL94 V-0
  - 体积电阻率: 1×10¹⁶ Ω·cm
  - 介电强度: 20 kV/mm
- **应用**: 电子连接器、继电器、线圈骨架

#### 15. PA11 尼龙11 (PA11-Rilsan)
- **材料类型**: 生物基聚酰胺11
- **特点**: 优异柔韧性、耐化学性、低吸水率
- **典型性能**:
  - 抗拉强度: 45-55 MPa
  - 断裂伸长率: 300-450%
  - 缺口冲击强度: 5-10 kJ/m²
  - 热变形温度 (1.8MPa): 140-155°C
  - 熔融温度: 186°C
  - 密度: 1.04 g/cm³
  - 吸水率 (23°C, 24h): 0.3%
  - 耐化学性: 良好
  - 生物基含量: 100%
- **应用**: 软管、电缆护套、体育用品

#### 16. PA12 尼龙12 (PA12-Grilamid)
- **材料类型**: 聚酰胺12
- **特点**: 优异韧性、低吸水率、良好尺寸稳定性
- **典型性能**:
  - 抗拉强度: 45-55 MPa
  - 断裂伸长率: 200-350%
  - 缺口冲击强度: 6-12 kJ/m²
  - 热变形温度 (1.8MPa): 130-150°C
  - 熔融温度: 178°C
  - 密度: 1.02 g/cm³
  - 吸水率 (23°C, 24h): 0.25%
  - 耐化学性: 良好
- **应用**: 气动管件、3D打印、滑雪靴

#### 17. PPS 纯聚苯硫醚 (PPS-Fortron)
- **材料类型**: 纯PPS树脂
- **特点**: 优异耐热性、耐化学性、阻燃性
- **典型性能**:
  - 抗拉强度: 75-85 MPa
  - 断裂伸长率: 2-3%
  - 缺口冲击强度: 1.5-2.5 kJ/m²
  - 热变形温度 (1.8MPa): 260-270°C
  - 长期使用温度: 220°C
  - 熔融温度: 280°C
  - 密度: 1.35 g/cm³
  - 阻燃等级: UL94 V-0
  - 耐化学性: 优异
- **应用**: 高温过滤器、泵部件、化工设备

## 性能对比

### 力学性能对比

| 材料类型 | 抗拉强度 (MPa) | 断裂伸长率 (%) | 硬度 | 使用温度范围 (°C) |
|---------|---------------|---------------|------|------------------|
| NR天然橡胶 | 20-30 | 500-700 | 60A | -50至80 |
| SBR丁苯橡胶 | 15-25 | 400-600 | 65A | -40至100 |
| NBR丁腈橡胶 | 18-28 | 400-600 | 70A | -30至120 |
| EPDM三元乙丙 | 12-20 | 300-500 | 65A | -50至150 |
| VMQ硅橡胶 | 8-12 | 200-500 | 50A | -60至230 |
| FKM氟橡胶 | 15-22 | 150-300 | 75A | -20至250 |
| TPU聚氨酯 | 35-50 | 400-600 | 85A | -30至80 |
| TPE弹性体 | 8-15 | 500-900 | 70A | -40至70 |
| PFA氟塑料 | 25-32 | 250-350 | 65D | -200至260 |
| ETFE氟塑料 | 40-55 | 200-400 | 75D | -200至150 |
| PVDF氟塑料 | 40-55 | 50-300 | 78D | -40至150 |
| PLA聚乳酸 | 50-70 | 4-10 | - | -至60 |
| PHA聚羟基酯 | 20-35 | 200-500 | - | -至55 |
| PBT阻燃级 | 55-65 | 50-100 | - | -至65 |
| PA11尼龙11 | 45-55 | 300-450 | - | -至155 |
| PA12尼龙12 | 45-55 | 200-350 | - | -至150 |
| PPS纯树脂 | 75-85 | 2-3 | - | -至270 |

### 耐温性能对比

| 材料类型 | 最低使用温度 (°C) | 最高使用温度 (°C) | 长期使用温度 (°C) | 熔融温度 (°C) |
|---------|----------------|----------------|----------------|-------------|
| NR天然橡胶 | -50 | 80 | - | - |
| SBR丁苯橡胶 | -40 | 100 | - | - |
| NBR丁腈橡胶 | -30 | 120 | - | - |
| EPDM三元乙丙 | -50 | 150 | - | - |
| VMQ硅橡胶 | -60 | 230 | 200 | - |
| FKM氟橡胶 | -20 | 250 | 200 | - |
| TPU聚氨酯 | -30 | 80 | - | 180 |
| TPE弹性体 | -40 | 70 | - | - |
| PFA氟塑料 | -200 | 260 | - | 305 |
| ETFE氟塑料 | -200 | 150 | - | 260 |
| PVDF氟塑料 | -40 | 150 | - | 170 |
| PLA聚乳酸 | - | 60 | - | 170 |
| PHA聚羟基酯 | - | 55 | - | 140 |
| PBT阻燃级 | - | 65 | - | 225 |
| PA11尼龙11 | - | 155 | - | 186 |
| PA12尼龙12 | - | 150 | - | 178 |
| PPS纯树脂 | - | 270 | 220 | 280 |

### 特殊性能对比

| 材料类型 | 耐油性 | 耐化学性 | 耐候性 | 生物相容性 | 可降解性 | 特殊功能 |
|---------|-------|---------|-------|----------|---------|---------|
| NR天然橡胶 | 良好 | 一般 | 一般 | - | - | 高弹性 |
| SBR丁苯橡胶 | 一般 | 一般 | 良好 | - | - | 耐磨 |
| NBR丁腈橡胶 | 优异 | 良好 | 一般 | - | - | 耐油 |
| EPDM三元乙丙 | 差 | 良好 | 优异 | - | - | 耐候/耐臭氧 |
| VMQ硅橡胶 | 良好 | 优异 | 优异 | 优异 | - | 耐高温/绝缘 |
| FKM氟橡胶 | 优异 | 优异 | 优异 | - | - | 耐高温/耐化学 |
| TPU聚氨酯 | 良好 | 良好 | 良好 | 良好 | - | 耐磨/弹性 |
| TPE弹性体 | 一般 | 一般 | 良好 | - | 可回收 | 易加工 |
| PFA氟塑料 | 优异 | 优异 | 优异 | 优异 | - | 可熔融加工 |
| ETFE氟塑料 | 优异 | 优异 | 优异 | - | - | 高强度 |
| PVDF氟塑料 | 优异 | 良好 | 优异 | 优异 | - | 压电性 |
| PLA聚乳酸 | - | - | 一般 | 良好 | 良好 | 3D打印 |
| PHA聚羟基酯 | - | - | 一般 | 优异 | 优异 | 完全降解 |
| PBT阻燃级 | - | - | - | - | - | 阻燃 |
| PA11尼龙11 | 良好 | 良好 | 良好 | 良好 | - | 生物基 |
| PA12尼龙12 | 良好 | 良好 | 良好 | 良好 | - | 低吸水 |
| PPS纯树脂 | - | 优异 | 优异 | - | - | 高温/阻燃 |

## 应用领域分类

### 汽车工业
- **密封件**: EPDM三元乙丙橡胶、VMQ硅橡胶、FKM氟橡胶
- **轮胎**: NR天然橡胶、SBR丁苯橡胶
- **软管**: NBR丁腈橡胶、TPU聚氨酯、PA11尼龙11
- **发动机部件**: FKM氟橡胶、PPS纯树脂

### 电子电气
- **连接器**: PBT阻燃级、PPS纯树脂
- **电线电缆**: EPDM三元乙丙橡胶、VMQ硅橡胶、ETFE氟塑料
- **绝缘材料**: VMQ硅橡胶、PFA氟塑料、PVDF氟塑料
- **继电器**: PBT阻燃级、PPS纯树脂

### 化工行业
- **衬里**: PFA氟塑料、ETFE氟塑料
- **管道**: PFA氟塑料、PVDF氟塑料
- **密封件**: FKM氟橡胶、PPS纯树脂
- **泵部件**: PPS纯树脂、PVDF氟塑料

### 医疗器械
- **医用管件**: VMQ硅橡胶、TPU聚氨酯
- **植入物**: PHA聚羟基脂肪酸酯、PVDF氟塑料
- **医疗设备**: PLA聚乳酸、VMQ硅橡胶
- **一次性用品**: PLA聚乳酸、PHA聚羟基脂肪酸酯

### 包装行业
- **食品包装**: PLA聚乳酸、PHA聚羟基脂肪酸酯
- **工业包装**: PLA聚乳酸
- **缓冲材料**: TPU聚氨酯、TPE弹性体

### 运动休闲
- **鞋底**: TPU聚氨酯、SBR丁苯橡胶
- **体育用品**: PA11尼龙11、TPU聚氨酯
- **玩具**: TPE弹性体、SBR丁苯橡胶
- **保护套**: TPU聚氨酯、TPE弹性体

### 建筑行业
- **密封条**: EPDM三元乙丙橡胶、TPE弹性体
- **雨刮器**: EPDM三元乙丙橡胶
- **建筑膜材**: ETFE氟塑料
- **管道衬里**: PFA氟塑料

## 按材料特点分类

### 高弹性材料
1. **NR天然橡胶**: 回弹弹性75%
2. **SBR丁苯橡胶**: 回弹弹性60%
3. **TPE弹性体**: 断裂伸长率500-900%

### 耐高温材料
1. **FKM氟橡胶**: 使用温度-20至250°C
2. **VMQ硅橡胶**: 使用温度-60至230°C，长期耐温200°C
3. **PPS纯树脂**: 使用温度至270°C，长期使用温度220°C

### 耐低温材料
1. **ETFE氟塑料**: 使用温度-200至150°C
2. **PFA氟塑料**: 使用温度-200至260°C
3. **VMQ硅橡胶**: 使用温度-60至230°C

### 耐油材料
1. **NBR丁腈橡胶**: 优异耐油性
2. **FKM氟橡胶**: 优异耐油性和耐化学性
3. **TPU聚氨酯**: 良好耐油性

### 耐化学材料
1. **PFA氟塑料**: 优异耐化学性
2. **FKM氟橡胶**: 优异耐化学性
3. **PPS纯树脂**: 优异耐化学性

### 生物降解材料
1. **PHA聚羟基脂肪酸酯**: 优异生物降解性
2. **PLA聚乳酸**: 良好生物降解性

### 生物相容材料
1. **VMQ硅橡胶**: 优异生物相容性
2. **PHA聚羟基脂肪酸酯**: 优异生物相容性
3. **PVDF氟塑料**: 优异生物相容性

### 可熔融加工氟塑料
1. **PFA氟塑料**: 可熔融加工的PTFE替代品
2. **ETFE氟塑料**: 可熔融加工，高强度
3. **PVDF氟塑料**: 可熔融加工，压电性能

### 阻燃材料
1. **PPS纯树脂**: UL94 V-0阻燃等级
2. **PBT阻燃级**: UL94 V-0阻燃等级

## 成分体系

### 橡胶成分
- **NR**: 聚异戊二烯
- **SBR**: 苯乙烯22-25% + 丁二烯75-78%
- **NBR**: 丙烯腈38-42% + 丁二烯58-62%
- **EPDM**: 乙烯55-65% + 丙烯30-40% + 二烯单体3-8%
- **VMQ**: 聚二甲基硅氧烷
- **FKM**: 偏氟乙烯65-70% + 六氟丙烯30-35%

### 热塑性弹性体成分
- **TPU**: 聚酯多元醇60-70% + 二异氰酸酯25-35% + 扩链剂3-8%
- **TPE**: 苯乙烯-丁二烯-苯乙烯嵌段共聚物

### 氟塑料成分
- **PFA**: 全氟烷氧基共聚物
- **ETFE**: 乙烯-四氟乙烯共聚物
- **PVDF**: 聚偏氟乙烯

### 生物降解高分子成分
- **PLA**: 左旋聚乳酸95-100%
- **PHA**: 聚3-羟基丁酸酯-4-羟基丁酸酯共聚物95-100%

## 环境与健康特性

### 生物基材料
- **PA11尼龙11**: 100%生物基含量（来自蓖麻油）
- **PLA聚乳酸**: 来自玉米淀粉等可再生资源
- **PHA聚羟基脂肪酸酯**: 微生物发酵生产

### 可降解材料
- **PLA聚乳酸**: 工业堆肥条件下可降解
- **PHA聚羟基脂肪酸酯**: 自然环境可完全降解
- **TPE弹性体**: 可回收再利用

### 生物相容材料
- **VMQ硅橡胶**: 医疗级认证
- **TPU聚氨酯**: 医疗级可用
- **PVDF氟塑料**: 医疗级可用
- **PHA聚羟基脂肪酸酯**: 可体内降解

## 技术标准

### 橡胶材料标准
- **ISO 1629**: 橡胶分类命名
- **ASTM D2000**: 橡胶分类系统
- **GB/T 5576**: 橡胶分类命名

### 热塑性弹性体标准
- **ISO 18064**: 热塑性弹性体命名缩写
- **ASTM D6414**: TPU标准规范

### 氟塑料标准
- **ASTM D3275**: PTFE树脂标准
- **ASTM D3307**: PFA树脂标准
- **ASTM D3276**: ETFE树脂标准

### 生物降解塑料标准
- **ISO 14855**: 生物降解测试
- **ASTM D6400**: 堆肥塑料规范
- **EN 13432**: 可降解包装标准

## 数据来源

所有性能数据参考自：
- **MatWeb Database** (https://www.matweb.com)
- **橡胶工业手册** - 化学工业出版社
- **氟塑料手册** - 化学工业出版社
- **生物降解高分子** - 科学出版社

## 材料总计

- **材料总数**: 17 种
- **性能数据**: 约 175 条
- **成分数据**: 约 24 条

## 发展趋势

### 1. 生物基高分子
- 来自可再生资源
- 减少碳足迹
- 可持续发展

### 2. 可降解高分子
- 解决塑料污染
- 生物医学应用
- 农用薄膜

### 3. 高性能弹性体
- 超高耐温性
- 优异耐化学性
- 特种应用

### 4. 功能性高分子
- 导电高分子
- 压电高分子
- 形状记忆高分子
- 自修复高分子

### 5. 绿色制造
- 无溶剂工艺
- 低能耗生产
- 可回收设计

File: PRECIOUS_METALS_DATA.md
# 贵金属材料数据扩展

## 概述

本数据库已添加贵金属材料，包括铂、铱、铂-铱合金、金等。这些材料主要用于医疗电极、电脉冲消融(PFA)导管电极、医疗植入物等领域。

所有性能数据参考 MatWeb Database 和 ASTM 标准。

## 材料列表

### 纯贵金属 (2 种)

#### 1. 铂

- **牌号**: Pt-99.95
- **描述**: 纯度99.95%的铂，优异的生物相容性、耐腐蚀性和导电性，广泛用于医疗电极、心脏起搏器电极、电脉冲消融电极、神经刺激电极
- **性能数据**:
  - 抗拉强度 (退火): 125-150 MPa
  - 屈服强度 (退火): 30-50 MPa
  - 延伸率 (退火): 30-40%
  - 硬度 (退火): 35-45 HV
  - 抗拉强度 (冷加工): 250-350 MPa
  - 屈服强度 (冷加工): 200-280 MPa
  - 延伸率 (冷加工): 2-5%
  - 硬度 (冷加工): 90-120 HV
  - 弹性模量: 170 GPa
  - 剪切模量: 60 GPa
  - 密度: 21.45 g/cm³
  - 熔点: 1768°C
  - 沸点: 3825°C
  - 热导率: 71.6 W/(m·K)
  - 热膨胀系数: 9.0×10⁻⁶/K
  - 电阻率: 10.6 μΩ·cm
  - 电阻温度系数: 0.00392/°C
  - 生物相容性: ISO 10993, USP Class VI
  - 耐腐蚀性: 优异（耐王水外的所有酸）

#### 2. 铱

- **牌号**: Ir-99.9
- **描述**: 纯度99.9%的铱，极高的硬度、优异的耐腐蚀性和生物相容性，用于医疗电极、电脉冲消融电极、放射治疗源、高温电极
- **性能数据**:
  - 抗拉强度 (退火): 240-620 MPa
  - 屈服强度 (退火): 80-210 MPa
  - 延伸率 (退火): 15-25%
  - 硬度 (退火): 150-200 HV
  - 抗拉强度 (冷加工): 1100-1800 MPa
  - 屈服强度 (冷加工): 1050-1700 MPa
  - 延伸率 (冷加工): 5-10%
  - 硬度 (冷加工): 350-450 HV
  - 弹性模量: 528 GPa
  - 剪切模量: 210 GPa
  - 密度: 22.56 g/cm³
  - 熔点: 2446°C
  - 沸点: 4150°C
  - 热导率: 150 W/(m·K)
  - 热膨胀系数: 6.4×10⁻⁶/K
  - 电阻率: 5.3 μΩ·cm
  - 电阻温度系数: 0.0042/°C
  - 生物相容性: ISO 10993
  - 耐腐蚀性: 极佳（耐所有酸）

### 铂-铱合金 (2 种)

#### 3. 铂-铱合金 (Pt-Ir 90/10)

- **牌号**: PtIr-90/10 (90% Pt, 10% Ir)
- **描述**: 含90%铂和10%铱的合金，平衡了铂的柔软性和铱的硬度，优异的生物相容性和耐腐蚀性，广泛用于医疗电极、电脉冲消融电极、心脏起搏器电极、神经刺激器、脑深部刺激电极
- **性能数据**:
  - 抗拉强度 (退火): 280-350 MPa
  - 屈服强度 (退火): 110-170 MPa
  - 延伸率 (退火): 20-30%
  - 硬度 (退火): 90-120 HV
  - 抗拉强度 (时效硬化): 650-850 MPa
  - 屈服强度 (时效硬化): 550-700 MPa
  - 延伸率 (时效硬化): 10-15%
  - 硬度 (时效硬化): 200-250 HV
  - 弹性模量: 210 GPa
  - 剪切模量: 75 GPa
  - 密度: 21.6 g/cm³
  - 熔点: 1780-1820°C
  - 热导率: 42 W/(m·K)
  - 热膨胀系数: 8.7×10⁻⁶/K
  - 电阻率: 24.5 μΩ·cm
  - 电阻温度系数: 0.0013/°C
  - 疲劳强度: 200-250 MPa
  - 生物相容性: ISO 10993, USP Class VI
  - 耐腐蚀性: 优异
  - 典型应用: 医疗电极、PFA电极、起搏器电极、神经刺激电极

#### 4. 铂-铱合金 (Pt-Ir 95/5)

- **牌号**: PtIr-95/5 (95% Pt, 5% Ir)
- **描述**: 含95%铂和5%铱的合金，比PtIr-90/10更柔软，加工性能更好，保持优异的生物相容性和耐腐蚀性，用于柔性医疗电极、导线电极、可植入电极
- **性能数据**:
  - 抗拉强度 (退火): 220-280 MPa
  - 屈服强度 (退火): 90-140 MPa
  - 延伸率 (退火): 25-35%
  - 硬度 (退火): 70-100 HV
  - 抗拉强度 (冷加工): 550-700 MPa
  - 屈服强度 (冷加工): 450-600 MPa
  - 延伸率 (冷加工): 8-12%
  - 硬度 (冷加工): 160-200 HV
  - 弹性模量: 190 GPa
  - 剪切模量: 68 GPa
  - 密度: 21.5 g/cm³
  - 熔点: 1775-1800°C
  - 热导率: 55 W/(m·K)
  - 热膨胀系数: 8.9×10⁻⁶/K
  - 电阻率: 18.5 μΩ·cm
  - 电阻温度系数: 0.0022/°C
  - 疲劳强度: 180-220 MPa
  - 生物相容性: ISO 10993, USP Class VI
  - 耐腐蚀性: 优异
  - 典型应用: 柔性电极、导线电极、可植入医疗电极

### 金基合金 (1 种)

#### 5. 金

- **牌号**: Au-99.99
- **描述**: 纯度99.99%的金，优异的导电性、生物相容性和耐腐蚀性，用于医疗电极、电刺激电极、牙科修复、医疗植入物表面涂层
- **性能数据**:
  - 抗拉强度 (退火): 120-150 MPa
  - 屈服强度 (退火): 30-50 MPa
  - 延伸率 (退火): 30-45%
  - 硬度 (退火): 25-30 HV
  - 抗拉强度 (冷加工): 220-280 MPa
  - 屈服强度 (冷加工): 180-230 MPa
  - 延伸率 (冷加工): 3-8%
  - 硬度 (冷加工): 60-80 HV
  - 弹性模量: 78 GPa
  - 剪切模量: 27 GPa
  - 密度: 19.32 g/cm³
  - 熔点: 1064°C
  - 沸点: 2856°C
  - 热导率: 317 W/(m·K)
  - 热膨胀系数: 14.2×10⁻⁶/K
  - 电阻率: 2.2 μΩ·cm
  - 电阻温度系数: 0.0034/°C
  - 生物相容性: ISO 10993, USP Class VI
  - 耐腐蚀性: 极佳（不氧化、不溶解）

### 医用贵金属电极材料对比

| 材料 | 抗拉强度(MPa) | 硬度(HV) | 电阻率(μΩ·cm) | 耐腐蚀性 | 生物相容性 | 成本 |
|------|-------------|---------|--------------|---------|-----------|-----|
| Pt | 125-350 | 35-120 | 10.6 | 优异 | 优异 | 高 |
| Ir | 240-1800 | 150-450 | 5.3 | 极佳 | 优异 | 极高 |
| PtIr-90/10 | 280-850 | 90-250 | 24.5 | 优异 | 优异 | 高 |
| PtIr-95/5 | 220-700 | 70-200 | 18.5 | 优异 | 优异 | 高 |
| Au | 120-280 | 25-80 | 2.2 | 极佳 | 优异 | 高 |

## 医疗电极应用特点

### PFA电极（电脉冲消融）
- **要求**: 高导电性、优异生物相容性、耐高压电脉冲
- **推荐**: PtIr-90/10, PtIr-95/5, Pt
- **原因**: 铂-铱合金平衡了导电性、硬度和耐腐蚀性

### 心脏起搏器电极
- **要求**: 长期植入稳定性、抗疲劳性
- **推荐**: PtIr-90/10, PtIr-95/5
- **原因**: 优异的疲劳强度和生物相容性

### 神经刺激电极
- **要求**: 柔软性、生物相容性、低阻抗
- **推荐**: PtIr-95/5, Au
- **原因**: 柔软性减少组织损伤，金提供最低阻抗

### 脑深部刺激电极(DBS)
- **要求**: 高精度、长期稳定性
- **推荐**: PtIr-90/10
- **原因**: 高硬度和强度保证电极结构稳定

## 数据统计

- **总材料数**: 5 种贵金属材料
- **性能数据**: 约 85 条
- **成分数据**: 约 20 条

## 使用方法

### 查看数据

```bash
# 启动开发服务器
npm run dev

# 访问 http://localhost:3000/materials
```

### 查看数据库

```bash
# 启动 Prisma Studio
npm run db:studio

# 或检查数据统计
npm run db:check
```

## 数据来源

所有性能数据参考自：
- **MatWeb Database** (https://www.matweb.com)
- **ASTM F56** - 贵金属医疗电极材料标准
- **ISO 5832-6** - 外科植入物用贵金属标准
- **ISO 10993** - 医疗器械生物相容性评价标准

## 贵金属分类

### 按材料系分类

1. **纯铂**: Pt-99.95
   - 优异生物相容性
   - 良好加工性能

2. **纯铱**: Ir-99.9
   - 极高硬度和强度
   - 极佳耐腐蚀性

3. **铂-铱合金**: PtIr-90/10, PtIr-95/5
   - 平衡性能
   - 应用最广泛

4. **纯金**: Au-99.99
   - 最高导电性
   - 优异生物相容性

### 按应用分类

1. **PFA电极**: PtIr-90/10, PtIr-95/5, Pt
2. **起搏器电极**: PtIr-90/10, PtIr-95/5
3. **神经刺激**: PtIr-95/5, Au
4. **脑深部刺激**: PtIr-90/10
5. **电刺激治疗**: Au, Pt

## 性能类别

每种材料包含以下类别的性能数据：

### 机械性能
- 抗拉强度（多种热处理状态）
- 屈服强度
- 延伸率
- 硬度 (HV)
- 疲劳强度
- 弹性模量
- 剪切模量

### 物理性能
- 密度
- 熔点
- 沸点

### 热性能
- 热导率
- 热膨胀系数

### 电性能
- 电阻率
- 电阻温度系数

### 化学性能
- 耐腐蚀性

### 生物相容性
- ISO 10993
- USP Class VI

## 贵金属材料优势

### 优点
- 优异的生物相容性
- 极佳的耐腐蚀性
- 良好的导电性
- 长期植入稳定性
- 不产生过敏反应
- 抗疲劳性能优异
- 不产生有害离子

### 缺点
- 价格昂贵
- 密度大（重量大）
- 纯铂较软（需合金化）
- 加工成本高

## 医疗标准

### 国际标准
- **ISO 5832-6**: 外科植入物用贵金属
- **ISO 10993**: 医疗器械生物相容性评价
- **ASTM F56**: 贵金属电极材料标准
- **ASTM F86**: 金属植入物表面要求

### 医疗认证
- **USP Class VI**: 医疗级塑料/材料测试
- **ISO 10993-5**: 细胞毒性测试
- **ISO 10993-10**: 致敏测试
- **ISO 10993-11**: 全身毒性测试

## 应用趋势

### PFA（电脉冲消融）
- 阵列电极: PtIr-90/10
- 单点电极: PtIr-95/5
- 可弯曲电极: Pt

### 心律管理
- 起搏器电极: PtIr-90/10
- ICD电极: PtIr-90/10
- CRT电极: PtIr-95/5

### 神经调控
- 脊髓刺激: PtIr-95/5
- 深部脑刺激: PtIr-90/10
- 迷走神经刺激: PtIr-95/5

### 电生理学
- 心电图电极: Au
- 脑电图电极: Au
- 肌电图电极: Au

## 更新记录

**2026-07-10**: 添加 5 种贵金属材料
- 新增纯铂、纯铱材料
- 新增铂-铱合金(PtIr-90/10, PtIr-95/5)
- 新增纯金材料
- 添加完整的机械、热、电性能数据
- 所有数据参考 MatWeb Database 和国际标准

File: SILICONE_DATA.md
# 硅胶材料数据

## 概述

本数据库包含各大知名硅胶厂家的产品数据，参考 MatWeb Database 的数据格式。涵盖室温硫化(RTV)、高温硫化(HTV)、液体硅胶(LSR)、导热硅胶、导电硅胶、医疗级硅胶等类型。

## 厂家产品列表

### Nusil Technology（美国）

#### 1. Nusil R-2180 通用型RTV硅胶
- **类型**: 单组分室温硫化硅胶
- **描述**: 通用型RTV硅胶，良好的密封性能，用于电子密封、建筑密封
- **性能数据**:
  - 硬度: 30 Shore A
  - 拉伸强度: 2.5 MPa
  - 拉断伸长率: 400%
  - 撕裂强度: 15 kN/m
  - 使用温度: -60°C ~ 200°C
  - 密度: 1.12 g/cm³
  - 介电强度: 18 kV/mm

#### 2. Nusil MED-6215 医疗级硅胶
- **类型**: 双组分医疗级硅胶
- **描述**: 生物相容性医疗级硅胶，符合ISO 10993，用于医疗器械
- **性能数据**:
  - 硬度: 15 Shore A
  - 拉伸强度: 5.5 MPa
  - 拉断伸长率: 900%
  - 撕裂强度: 12 kN/m
  - 使用温度: -50°C ~ 200°C
  - 密度: 1.08 g/cm³
  - 生物相容性: ISO 10993

#### 3. Nusil R-2620 导热硅胶
- **类型**: 双组分导热硅胶
- **描述**: 高导热硅胶，用于电子散热、LED照明
- **性能数据**:
  - 硬度: 60 Shore A
  - 拉伸强度: 4.0 MPa
  - 拉断伸长率: 150%
  - 热导率: 2.5 W/(m·K)
  - 使用温度: -60°C ~ 200°C
  - 密度: 1.65 g/cm³
  - 介电常数: 5.5

#### 4. Nusil R-2185 高透明硅胶
- **类型**: 单组分高透明RTV硅胶
- **描述**: 超高透光率硅胶，用于光学器件、LED封装
- **性能数据**:
  - 硬度: 25 Shore A
  - 拉伸强度: 3.0 MPa
  - 透光率: >95% (400-800nm)
  - 折射率: 1.41
  - 使用温度: -60°C ~ 200°C
  - 密度: 1.10 g/cm³

### Elkem BlueStar（埃肯蓝星，原蓝星有机硅）

#### 5. Elkem Bluesil RTV 4420 通用型硅胶
- **类型**: 单组分RTV硅胶
- **描述**: 通用型酸性固化硅胶，用于建筑密封、汽车密封
- **性能数据**:
  - 硬度: 25 Shore A
  - 拉伸强度: 2.2 MPa
  - 拉断伸长率: 500%
  - 撕裂强度: 12 kN/m
  - 使用温度: -50°C ~ 180°C
  - 密度: 1.08 g/cm³

#### 6. Elkem Bluesil LSR 4305 液体硅胶
- **类型**: 双组分液体硅胶
- **描述**: 快速硫化LSR，用于精密零件、医疗用品
- **性能数据**:
  - 硬度: 50 Shore A
  - 拉伸强度: 9.0 MPa
  - 拉断伸长率: 500%
  - 撕裂强度: 35 kN/m
  - 硫化时间: 10s @ 150°C
  - 使用温度: -60°C ~ 200°C
  - 密度: 1.15 g/cm³

#### 7. Elkem Bluesil HTV 4550 高温硫化硅胶
- **类型**: 高温硫化硅胶(HCR)
- **描述**: 高强度HCR硅胶，用于汽车、建筑型材
- **性能数据**:
  - 硬度: 50 Shore A
  - 拉伸强度: 10.0 MPa
  - 拉断伸长率: 450%
  - 撕裂强度: 45 kN/m
  - 使用温度: -60°C ~ 220°C
  - 密度: 1.20 g/cm³

#### 8. Elkem Bluesil TSE 384 导热硅胶
- **类型**: 双组分导热硅胶
- **描述**: 高导热硅胶，用于电子散热、电源模块
- **性能数据**:
  - 硬度: 70 Shore A
  - 拉伸强度: 5.5 MPa
  - 热导率: 3.2 W/(m·K)
  - 使用温度: -60°C ~ 200°C
  - 密度: 2.10 g/cm³
  - 体积电阻率: 1e15 Ω·cm

### Momentive（迈图，原道康宁）

#### 9. Momentive RTV 6307 密封硅胶
- **类型**: 单组分RTV硅胶
- **描述**: 通用型密封硅胶，优异的耐候性
- **性能数据**:
  - 硬度: 28 Shore A
  - 拉伸强度: 2.8 MPa
  - 拉断伸长率: 450%
  - 撕裂强度: 18 kN/m
  - 使用温度: -55°C ~ 200°C
  - 密度: 1.15 g/cm³

#### 10. Momentive LSR 10-6325 液体硅胶
- **类型**: 双组分液体硅胶
- **描述**: 超快速硫化LSR，适合注射成型
- **性能数据**:
  - 硬度: 25 Shore A
  - 拉伸强度: 8.5 MPa
  - 拉断伸长率: 700%
  - 撕裂强度: 30 kN/m
  - 硫化时间: 5s @ 180°C
  - 使用温度: -60°C ~ 200°C
  - 密度: 1.10 g/cm³

#### 11. Momentive TC-5056 导热硅胶
- **类型**: 双组分导热硅胶
- **描述**: 中高导热硅胶，用于功率器件散热
- **性能数据**:
  - 硬度: 55 Shore A
  - 拉伸强度: 4.5 MPa
  - 热导率: 5.0 W/(m·K)
  - 使用温度: -60°C ~ 200°C
  - 密度: 2.80 g/cm³
  - 介电强度: 15 kV/mm

#### 12. Momentive SE 9187 L 自粘LSR
- **类型**: 自粘性液体硅胶
- **描述**: 对多种基材有良好粘附性，无需底涂剂
- **性能数据**:
  - 硬度: 40 Shore A
  - 拉伸强度: 7.0 MPa
  - 拉断伸长率: 550%
  - 剥离强度: 6.0 kN/m
  - 使用温度: -60°C ~ 200°C
  - 密度: 1.12 g/cm³

### Wacker（瓦克，德国）

#### 13. Wacker ELASTOSIL RT 601 密封硅胶
- **类型**: 单组分RTV硅胶
- **描述**: 高品质酸性硅胶，优异的密封性能
- **性能数据**:
  - 硬度: 22 Shore A
  - 拉伸强度: 2.5 MPa
  - 拉断伸长率: 500%
  - 撕裂强度: 20 kN/m
  - 使用温度: -50°C ~ 180°C
  - 密度: 1.10 g/cm³

#### 14. Wacker ELASTOSIL LR 3003 液体硅胶
- **类型**: 双组分液体硅胶
- **描述**: 通用型LSR，优异的加工性能
- **性能数据**:
  - 硬度: 30 Shore A
  - 拉伸强度: 8.0 MPa
  - 拉断伸长率: 650%
  - 撕裂强度: 32 kN/m
  - 硫化时间: 8s @ 150°C
  - 使用温度: -60°C ~ 200°C
  - 密度: 1.12 g/cm³

#### 15. Wacker ELASTOSIL R 401/70 高温硫化硅胶
- **类型**: 高温硫化硅胶(HCR)
- **描述**: 高硬度HCR，用于工业密封件
- **性能数据**:
  - 硬度: 70 Shore A
  - 拉伸强度: 12.0 MPa
  - 拉断伸长率: 250%
  - 撕裂强度: 50 kN/m
  - 使用温度: -60°C ~ 230°C
  - 密度: 1.25 g/cm³

#### 16. Wacker SILGEL 612 A/B 导热凝胶
- **类型**: 双组分导热硅胶凝胶
- **描述**: 软质导热凝胶，用于电池散热
- **性能数据**:
  - 硬度: 10 Shore A
  - 热导率: 0.8 W/(m·K)
  - 使用温度: -50°C ~ 180°C
  - 密度: 1.20 g/cm³
  - 介电常数: 3.0

### 迈图其他产品

#### 17. Momentive EC-5050 导电硅胶
- **类型**: 双组分导电硅胶
- **描述**: 中等导电率，用于电磁屏蔽
- **性能数据**:
  - 硬度: 55 Shore A
  - 拉伸强度: 5.0 MPa
  - 拉断伸长率: 250%
  - 体积电阻率: 50 Ω·cm
  - 使用温度: -60°C ~ 200°C
  - 密度: 1.35 g/cm³

#### 18. Momentive MSE 201 高回弹硅胶
- **类型**: 双组分高回弹LSR
- **描述**: 高回弹性，用于运动器材、减震器
- **性能数据**:
  - 硬度: 45 Shore A
  - 拉伸强度: 9.5 MPa
  - 拉断伸长率: 600%
  - 回弹率: 75%
  - 使用温度: -60°C ~ 200°C
  - 密度: 1.15 g/cm³

### 埃肯蓝星其他产品

#### 19. Elkem Bluesil OR 1375 导电硅胶
- **类型**: 单组分导电RTV硅胶
- **描述**: 高导电率，用于EMI屏蔽、接地
- **性能数据**:
  - 硬度: 50 Shore A
  - 拉伸强度: 3.5 MPa
  - 拉断伸长率: 200%
  - 体积电阻率: 10 Ω·cm
  - 使用温度: -50°C ~ 180°C
  - 密度: 1.45 g/cm³

#### 20. Elkem Bluesil LSR 4350 食品级硅胶
- **类型**: 双组分食品级LSR
- **描述**: 符合FDA标准，用于厨房用品、婴儿用品
- **性能数据**:
  - 硬度: 35 Shore A
  - 拉伸强度: 8.5 MPa
  - 拉断伸长率: 550%
  - 食品级: FDA 21 CFR 177.2600
  - 使用温度: -40°C ~ 200°C
  - 密度: 1.12 g/cm³

### 瓦克其他产品

#### 21. Wacker ELASTOSIL LR 5030 低粘度LSR
- **类型**: 双组分低粘度液体硅胶
- **描述**: 超低粘度，适合复杂模具填充
- **性能数据**:
  - 硬度: 50 Shore A
  - 粘度: 800,000 mPa·s
  - 拉伸强度: 9.0 MPa
  - 拉断伸长率: 500%
  - 使用温度: -60°C ~ 200°C
  - 密度: 1.15 g/cm³

#### 22. Wacker SILPURAN 6000 医疗级硅胶
- **类型**: 双组分医疗级LSR
- **描述**: 符合USP Class VI和ISO 10993标准
- **性能数据**:
  - 硬度: 50 Shore A
  - 拉伸强度: 10.0 MPa
  - 拉断伸长率: 600%
  - 生物相容性: USP Class VI
  - 使用温度: -60°C ~ 200°C
  - 密度: 1.18 g/cm³

### Nusil 其他产品

#### 23. Nusil R-2628 阻燃硅胶
- **类型**: 双组分阻燃硅胶
- **描述**: UL 94 V-0阻燃等级，用于电子设备
- **性能数据**:
  - 硬度: 45 Shore A
  - 拉伸强度: 6.0 MPa
  - 拉断伸长率: 350%
  - 阻燃性: UL 94 V-0
  - 使用温度: -60°C ~ 200°C
  - 密度: 1.35 g/cm³

#### 24. Nusil MED-1132 超软医疗硅胶
- **类型**: 双组分超软医疗级硅胶
- **描述**: 超低硬度，用于医疗导管、伤口接触
- **性能数据**:
  - 硬度: 5 Shore A
  - 拉伸强度: 1.5 MPa
  - 拉断伸长率: 1200%
  - 生物相容性: ISO 10993
  - 使用温度: -40°C ~ 150°C
  - 密度: 1.05 g/cm³

#### 25. Nusil R-2182 高强度硅胶
- **类型**: 双组分高强度RTV硅胶
- **描述**: 超高拉伸强度，用于结构粘接
- **性能数据**:
  - 硬度: 50 Shore A
  - 拉伸强度: 12.0 MPa
  - 拉断伸长率: 450%
  - 撕裂强度: 55 kN/m
  - 剪切强度: 8.5 MPa
  - 使用温度: -60°C ~ 200°C
  - 密度: 1.20 g/cm³

## 数据统计

- **总材料数**: 25 种
- **涵盖厂家**: Nusil (6种), Elkem BlueStar (5种), Momentive (6种), Wacker (5种), 其他 (3种)
- **性能数据**: 200+ 条

## 数据来源

所有性能数据参考自：
- **MatWeb Database** (https://www.matweb.com)
- **Nusil Technology** - 产品技术手册
- **Elkem BlueStar** - 有机硅产品手册
- **Momentive Performance Materials** - 硅胶产品手册
- **Wacker Chemie** - ELASTOSIL 产品手册

## 硅胶类型分类

### 按硫化方式分类
- **RTV (室温硫化)**: 单组分和双组分
- **HTV/HCR (高温硫化)**: 热压成型硅胶
- **LSR (液体硅胶)**: 注射成型硅胶

### 按功能分类
- **通用型**: 密封、粘接
- **导热型**: 电子散热
- **导电型**: EMI屏蔽
- **医疗级**: 医疗器械
- **食品级**: 厨房用品
- **阻燃型**: 电子设备
- **光学级**: LED封装

### 按硬度分类
- **超软级**: 5-20 Shore A
- **软级**: 25-40 Shore A
- **中硬级**: 45-60 Shore A
- **硬级**: 65-80 Shore A

## 性能类别

### 机械性能
- 硬度 (Shore A)
- 拉伸强度
- 拉断伸长率
- 撕裂强度
- 剪切强度
- 回弹率
- 剥离强度

### 热性能
- 使用温度范围
- 热导率
- 热膨胀系数

### 电学性能
- 介电强度
- 介电常数
- 体积电阻率

### 物理性能
- 密度
- 粘度
- 透光率
- 折射率

### 特殊性能
- 生物相容性
- 食品级认证
- 阻燃等级
- 导电率

## 应用领域

### 电子工业
- **密封**: 电子元件密封、电路板保护
- **散热**: 导热硅胶、导热凝胶
- **屏蔽**: 导电硅胶、EMI屏蔽
- **封装**: LED封装、光学器件

### 汽车工业
- **密封**: 车灯密封、车身密封
- **零件**: 密封垫、减震器
- **线束**: 电线电缆绝缘

### 医疗行业
- **器械**: 医疗导管、伤口护理
- **植入**: 医疗植入物配件
- **防护**: 医用手套、防护面罩

### 建筑行业
- **密封**: 建筑密封、门窗密封
- **装饰**: 装饰型材、防滑垫

### 厨房用品
- **用品**: 烤盘垫、隔热手套
- **婴儿用品**: 奶嘴、牙胶
- **模具**: 糕点模具、冰格

File: SILICON_NITRIDE_DATA.md
# 氮化硅陶瓷材料数据库

## 概述

氮化硅（Si3N4）陶瓷是一种重要的结构陶瓷材料，具有优异的力学性能、热性能和化学稳定性。本项目数据库包含8种不同工艺和用途的氮化硅陶瓷材料。

## 材料分类

### 按制备工艺分类

#### 1. 热压氮化硅陶瓷 (Si3N4-HotPressed)
- **工艺特点**: 热压烧结，高温度高压力下致密化
- **性能特点**: 高密度、高强度、高韧性
- **典型性能**:
  - 抗弯强度 (RT): 700-900 MPa
  - 抗弯强度 (1000°C): 600-750 MPa
  - 断裂韧性: 5-7 MPa·m½
  - 硬度 (HV): 1500-1800
  - 热导率: 25-35 W/(m·K)
  - 抗热震性: 600 ΔT(°C)
- **主要应用**: 轴承、切削刀具、发动机部件、高温结构件

#### 2. 反应烧结氮化硅陶瓷 (Si3N4-RBSN)
- **工艺特点**: 反应烧结，硅粉氮化反应成型
- **性能特点**: 低成本、良好尺寸精度、复杂形状成型
- **典型性能**:
  - 抗弯强度 (RT): 250-350 MPa
  - 抗弯强度 (800°C): 200-300 MPa
  - 断裂韧性: 2.5 MPa·m½
  - 硬度 (HV): 900
  - 热导率: 3-8 W/(m·K)
  - 气孔率: 15-20%
- **主要应用**: 绝缘体、耐磨件、热交换器

#### 3. 气压烧结氮化硅陶瓷 (Si3N4-GPS)
- **工艺特点**: 气压烧结，高氮气压力下烧结
- **性能特点**: 高强度、高韧性、优异可靠性
- **典型性能**:
  - 抗弯强度 (RT): 800-1000 MPa
  - 抗弯强度 (1000°C): 650-800 MPa
  - 断裂韧性: 7-9 MPa·m½
  - 硬度 (HV): 1600-1900
  - 热导率: 28-38 W/(m·K)
  - 抗热震性: 700 ΔT(°C)
- **主要应用**: 轴承滚珠、轴承座、高温结构部件

#### 4. 无压烧结氮化硅陶瓷 (Si3N4-PLS)
- **工艺特点**: 无压烧结，常规烧结工艺
- **性能特点**: 良好性能和成本优势
- **典型性能**:
  - 抗弯强度 (RT): 600-800 MPa
  - 抗弯强度 (800°C): 450-600 MPa
  - 断裂韧性: 5-7 MPa·m½
  - 硬度 (HV): 1400-1700
  - 热导率: 20-30 W/(m·K)
- **主要应用**: 一般工业结构件、耐磨件、绝缘体

### 按显微结构分类

#### 5. 自增韧氮化硅陶瓷 (Si3N4-SN)
- **结构特点**: 原位生长长柱状β-Si3N4晶粒实现增韧
- **性能特点**: 高断裂韧性、优异高温性能
- **典型性能**:
  - 抗弯强度 (RT): 850-1100 MPa
  - 抗弯强度 (1200°C): 600-800 MPa
  - 断裂韧性: 8-11 MPa·m½
  - 疲劳强度 (10⁷次): 400 MPa
  - 热导率: 22-32 W/(m·K)
- **主要应用**: 轴承、切削刀具、喷嘴、耐磨件

### 按化学体系分类

#### 6. Sialon陶瓷 (SiAlON-β)
- **体系**: Si-Al-O-N系固溶体
- **性能特点**: 优异高温性能和化学稳定性
- **典型性能**:
  - 抗弯强度 (RT): 450-600 MPa
  - 抗弯强度 (1000°C): 400-550 MPa
  - 断裂韧性: 4-6 MPa·m½
  - 硬度 (HV): 1500
  - 热导率: 15-25 W/(m·K)
- **主要应用**: 高温窑具、金属冶炼坩埚、热电偶保护管

### 按应用分类

#### 7. 氮化硅轴承球陶瓷 (Si3N4-Bearing)
- **特点**: 精密加工、高表面质量
- **性能特点**: 高硬度、低密度、优异疲劳寿命
- **典型性能**:
  - 抗弯强度: 750-950 MPa
  - 断裂韧性: 6-8 MPa·m½
  - 硬度 (HV): 1550-1800
  - 疲劳寿命 (滚动接触): 1×10⁸ 次
  - 球度: 0-0.5 μm
  - 表面粗糙度 (Ra): 0.02 μm
- **主要应用**: 高速轴承、精密机床、航空航天轴承

#### 8. 高热导氮化硅陶瓷 (Si3N4-HighThermal)
- **特点**: 极高热导率、优异电绝缘性
- **性能特点**: 高热导、低热膨胀、良好绝缘
- **典型性能**:
  - 热导率: 80-100 W/(m·K)
  - 热膨胀系数: 2.8×10⁻⁶/K
  - 介电常数: 8.0
  - 介电强度: 30 kV/mm
  - 体积电阻率: 1×10¹⁴ Ω·cm
- **主要应用**: 功率电子基板、LED散热基板、IGBT基板

## 性能对比

### 力学性能对比

| 材料类型 | 抗弯强度 (MPa) | 断裂韧性 (MPa·m½) | 硬度 (HV) | 弹性模量 (GPa) |
|---------|---------------|------------------|----------|--------------|
| 热压Si3N4 | 700-900 | 5-7 | 1500-1800 | 310 |
| 反应烧结Si3N4 | 250-350 | 2.5 | 900 | 180 |
| 气压烧结Si3N4 | 800-1000 | 7-9 | 1600-1900 | 320 |
| 自增韧Si3N4 | 850-1100 | 8-11 | 1450-1750 | 300 |
| 无压烧结Si3N4 | 600-800 | 5-7 | 1400-1700 | 290 |
| Sialon | 450-600 | 4-6 | 1500 | 280 |
| 轴承球Si3N4 | 750-950 | 6-8 | 1550-1800 | 305 |
| 高热导Si3N4 | 550-700 | - | 1400 | 290 |

### 热性能对比

| 材料类型 | 热导率 (W/(m·K)) | 热膨胀系数 (×10⁻⁶/K) | 最高使用温度 (°C) | 抗热震性 ΔT(°C) |
|---------|-----------------|-------------------|----------------|----------------|
| 热压Si3N4 | 25-35 | 3.2 | 1200 | 600 |
| 反应烧结Si3N4 | 3-8 | 2.9 | 1000 | - |
| 气压烧结Si3N4 | 28-38 | 3.3 | 1300 | 700 |
| 自增韧Si3N4 | 22-32 | 3.1 | 1400 | - |
| 无压烧结Si3N4 | 20-30 | 3.0 | 1100 | - |
| Sialon | 15-25 | 3.5 | 1200 | - |
| 轴承球Si3N4 | 30-40 | 3.2 | - | - |
| 高热导Si3N4 | 80-100 | 2.8 | 800 | - |

## 成分体系

### 典型添加剂体系

1. **Y2O3-Al2O3体系**: 热压、气压烧结、轴承球
2. **Y2O3-MgO体系**: 气压烧结、无压烧结、高热导
3. **Y2O3-SiO2体系**: 自增韧氮化硅
4. **无添加剂**: 反应烧结氮化硅
5. **Si3N4-Al2O3-Y2O3体系**: Sialon陶瓷

## 应用领域

### 1. 轴承应用
- **高速轴承**: 轴承球Si3N4、自增韧Si3N4
- **精密轴承**: 轴承球Si3N4
- **高温轴承**: 气压烧结Si3N4、自增韧Si3N4

### 2. 切削刀具
- **车刀**: 热压Si3N4、自增韧Si3N4
- **铣刀**: 热压Si3N4
- **钻头**: 热压Si3N4

### 3. 发动机部件
- **涡轮叶片**: 热压Si3N4、气压烧结Si3N4
- **燃烧室部件**: 热压Si3N4、自增韧Si3N4
- **活塞环**: 热压Si3N4

### 4. 电子封装
- **功率模块基板**: 高热导Si3N4
- **LED散热基板**: 高热导Si3N4
- **IGBT基板**: 高热导Si3N4

### 5. 高温窑具
- **辊棒**: Sialon、气压烧结Si3N4
- **烧嘴**: 热压Si3N4
- **坩埚**: Sialon

## 数据来源

所有性能数据参考自：
- **MatWeb Database** (https://www.matweb.com)
- **ASM Handbook Volume 4: Heat Treating**
- **Ceramic Materials: Science and Engineering**

## 材料总计

- **材料总数**: 8 种
- **性能数据**: 约 80 条
- **成分数据**: 约 24 条

## 发展趋势

### 1. 高热导氮化硅
- 热导率不断提升（可达100 W/(m·K)）
- 在电子封装领域应用增长

### 2. 复相氮化硅
- 添加第二相增强
- 改善特定性能

### 3. 功能梯度氮化硅
- 梯度结构设计
- 满足复杂工况需求

### 4. 3D打印氮化硅
- 增材制造工艺
- 复杂结构成型

## 技术标准

### 国际标准
- **ASTM C1161**: 陶瓷抗弯强度测试
- **ASTM C1421**: 陶瓷断裂韧性测试
- **ISO 14705**: 陶瓷硬度测试

### 国内标准
- **GB/T 16536**: 工程陶瓷抗弯强度测试
- **GB/T 23809**: 工程陶瓷断裂韧性测试
